Repository: 7h30x/HEA-composition-parser

# alloy-mechanical-properties-parser
A parser to extract alloy mechanical properties information from a .csv file.

### Parser Functions

- normalizes molar ratios
- reads implicit '1' molar ratio

### Input Format 

- requires a single row .csv file with alloy chemical compositions
- include a header row titled "Composition"

### Output Format

- a .csv file containing the same number of rows as valid rows in the .csv
- columns of the output file correspond to one element for a total of *n* elements
> e.g. [ 0, 0.5, 0.2,  ... , 0.1 ]
- a header column of the element symbols is included 
> e.g. ["Cu", "Cr", "Al", ... , "Fe" ]

### Use Instructions

Put the input file in the `/assets` directory and run the following in terminal on the project root directory:
``` bash
python3 main.py '/assets/[filename].csv' <delimiter> <write-to-csv>

e.g.
python main.py "/mnt/c/Users/discovery_pc/OneDrive - Australian National University/ANU/Courses/current/COMP2560/HEA-composition-parser/assets/mech.csv" , true
```


The parser will produce a `Parser.csv` file in the root directory.

File: assets/hea-mech-final.csv (part 1 of 3)
Alloy name (composition),Phase (if known),FCC,BCC,Im,HCP,sigma,Processing (if known),Processing (Binary),Reference,Hardness (HV),Yield strength (MPa),Tensile strength (MPa),Elongation (ductility) %,Compressive strength (MPa),Plasticity  (ductility) %,delete,duplicate
TaTiNb ,BCC,0,1,0,0,0," initial, SPS 1373 K,Annealing at  295°C",1,https://doi.org/10.1016/j.jallcom.2021.162030 ,,1135,,,1765,20,,
TaTiNbZr ,BCC,0,1,0,0,0," initial, SPS 1373 K,Annealing at  295°C",1,https://doi.org/10.1016/j.jallcom.2021.162030 ,,1572,,,1728,6,,
TaTiNbZrMo ,BCC,0,1,0,0,0," initial, SPS 1373 K,Annealing at  295°C",1,https://doi.org/10.1016/j.jallcom.2021.162030 ,,1480,,,1625,6,,
TaTiNbZrW ,BCC,0,1,0,0,0," initial, SPS 1373 K,Annealing at  295°C",1,https://doi.org/10.1016/j.jallcom.2021.162030 ,,1871,,,1992,2,,
TaTiNb ,BCC,0,1,0,0,0," initial, SPS 1373 K,Annealing at  873°C",1,https://doi.org/10.1016/j.jallcom.2021.162030 ,,800,,,1130,14,,
TaTiNbZr ,BCC,0,1,0,0,0," initial, SPS 1373 K,Annealing at  873°C",1,https://doi.org/10.1016/j.jallcom.2021.162030 ,,1004,,,1178,16,,
TaTiNbZrMo ,BCC,0,1,0,0,0," initial, SPS 1373 K,Annealing at  873°C",1,https://doi.org/10.1016/j.jallcom.2021.162030 ,,1021,,,1509,14,,
TaTiNbZrW ,BCC,0,1,0,0,0," initial, SPS 1373 K,Annealing at  873°C",1,https://doi.org/10.1016/j.jallcom.2021.162030 ,,899,,,1155,13,,
AlCoCrFeNi2.1 ,FCC + BCC,1,1,0,0,0,10 μm/s ,1,https://doi.org/10.1016/j.jallcom.2021.162907 ,,409,1109,26.5,,,,
FeCoNi1.5CuB0.5Y0.2 ,FCC,1,0,0,0,0,"−100 °C, 24 h, 10 °C/min",1,https://doi.org/10.1016/j.jallcom.2022.164310 ,,,,,1081.49,,,
AlCoCrFeNi2.1 ,FCC + BCC,1,1,0,0,0,100 μm/s ,1,https://doi.org/10.1016/j.jallcom.2021.162907 ,,445,1340,30.5,,,,
AlCoCrFeNi ,FCC+BCC+σ,1,1,0,0,1,10000°C-10h,1,https://doi.org/10.1016/j.jmst.2020.08.063 ,,,,,910,38,,
AlCoCrFeNi2.1 ,FCC + BCC,1,1,0,0,0,100μm/s,1,https://doi.org/10.1016/j.jallcom.2021.162907 ,,440,1012,14.5,,,,
Al0.3CoCrFeNi,FCC,1,0,0,0,0,"1073 K annealing, dwell time 15s",1,dx.doi.org/10.1016/j.jallcom.2013.11.084,84.8,,,,,,,
Al0.5CoCrFeNi,FCC+BCC,1,1,0,0,0,"1073 K annealing, dwell time 15s",1,dx.doi.org/10.1016/j.jallcom.2013.11.084,187,,,,,,,
Al0.7CoCrFeNi,FCC+BCC,1,1,0,0,0,"1073 K annealing, dwell time 15s",1,dx.doi.org/10.1016/j.jallcom.2013.11.084,184,,,,,,,
Al0.9CoCrFeNi,FCC+BCC,1,1,0,0,0,"1073 K annealing, dwell time 15s",1,dx.doi.org/10.1016/j.jallcom.2013.11.084,210,,,,,,,
Al1.5CoCrFeNi,BCC,0,1,0,0,0,"1073 K annealing, dwell time 15s",1,dx.doi.org/10.1016/j.jallcom.2013.11.084,245,,,,,,,
Al0.3CoCrFeNi,FCC,1,0,0,0,0,"1073 K annealing, dwell time 30s",1,dx.doi.org/10.1016/j.jallcom.2013.11.084,85.2,,,,,,,
Al0.5CoCrFeNi,FCC+BCC,1,1,0,0,0,"1073 K annealing, dwell time 30s",1,dx.doi.org/10.1016/j.jallcom.2013.11.084,190,,,,,,,
Al0.7CoCrFeNi,FCC+BCC,1,1,0,0,0,"1073 K annealing, dwell time 30s",1,dx.doi.org/10.1016/j.jallcom.2013.11.084,182,,,,,,,
Al0.9CoCrFeNi,FCC+BCC,1,1,0,0,0,"1073 K annealing, dwell time 30s",1,dx.doi.org/10.1016/j.jallcom.2013.11.084,205,,,,,,,
Al1.5CoCrFeNi,BCC,0,1,0,0,0,"1073 K annealing, dwell time 30s",1,dx.doi.org/10.1016/j.jallcom.2013.11.084,250,,,,,,,
Al0.3CoCrFeNi,FCC,1,0,0,0,0,"1073 K annealing, dwell time 5s",1,dx.doi.org/10.1016/j.jallcom.2013.11.084,86,,,,,,,
Al0.5CoCrFeNi,FCC+BCC,1,1,0,0,0,"1073 K annealing, dwell time 5s",1,dx.doi.org/10.1016/j.jallcom.2013.11.084,189,,,,,,,
Al0.7CoCrFeNi,FCC+BCC,1,1,0,0,0,"1073 K annealing, dwell time 5s",1,dx.doi.org/10.1016/j.jallcom.2013.11.084,192,,,,,,,
Al0.9CoCrFeNi,FCC+BCC,1,1,0,0,0,"1073 K annealing, dwell time 5s",1,dx.doi.org/10.1016/j.jallcom.2013.11.084,260,,,,,,,
Al1.5CoCrFeNi,BCC,0,1,0,0,0,"1073 K annealing, dwell time 5s",1,dx.doi.org/10.1016/j.jallcom.2013.11.084,255,,,,,,,
Al0.3CoCrFeNi,FCC,1,0,0,0,0,"1173 K annealing, dwell time 15s",1,dx.doi.org/10.1016/j.jallcom.2013.11.084,82.2,,,,,,,
Al0.5CoCrFeNi,FCC+BCC,1,1,0,0,0,"1173 K annealing, dwell time 15s",1,dx.doi.org/10.1016/j.jallcom.2013.11.084,170,,,,,,,
Al0.7CoCrFeNi,FCC+BCC,1,1,0,0,0,"1173 K annealing, dwell time 15s",1,dx.doi.org/10.1016/j.jallcom.2013.11.084,172,,,,,,,
Al0.9CoCrFeNi,FCC+BCC,1,1,0,0,0,"1173 K annealing, dwell time 15s",1,dx.doi.org/10.1016/j.jallcom.2013.11.084,160,,,,,,,
Al1.5CoCrFeNi,BCC,0,1,0,0,0,"1173 K annealing, dwell time 15s",1,dx.doi.org/10.1016/j.jallcom.2013.11.084,200,,,,,,,
Al0.3CoCrFeNi,FCC,1,0,0,0,0,"1173 K annealing, dwell time 30s",1,dx.doi.org/10.1016/j.jallcom.2013.11.084,82.2,,,,,,,
Al0.5CoCrFeNi,FCC+BCC,1,1,0,0,0,"1173 K annealing, dwell time 30s",1,dx.doi.org/10.1016/j.jallcom.2013.11.084,161,,,,,,,
Al0.7CoCrFeNi,FCC+BCC,1,1,0,0,0,"1173 K annealing, dwell time 30s",1,dx.doi.org/10.1016/j.jallcom.2013.11.084,152,,,,,,,
Al0.9CoCrFeNi,FCC+BCC,1,1,0,0,0,"1173 K annealing, dwell time 30s",1,dx.doi.org/10.1016/j.jallcom.2013.11.084,145,,,,,,,
Al1.5CoCrFeNi,BCC,0,1,0,0,0,"1173 K annealing, dwell time 30s",1,dx.doi.org/10.1016/j.jallcom.2013.11.084,190,,,,,,,
Al0.3CoCrFeNi,FCC,1,0,0,0,0,"1173 K annealing, dwell time 5s",1,dx.doi.org/10.1016/j.jallcom.2013.11.084,82.2,,,,,,,
Al0.5CoCrFeNi,FCC+BCC,1,1,0,0,0,"1173 K annealing, dwell time 5s",1,dx.doi.org/10.1016/j.jallcom.2013.11.084,181,,,,,,,
Al0.7CoCrFeNi,FCC+BCC,1,1,0,0,0,"1173 K annealing, dwell time 5s",1,dx.doi.org/10.1016/j.jallcom.2013.11.084,180,,,,,,,
Al0.9CoCrFeNi,FCC+BCC,1,1,0,0,0,"1173 K annealing, dwell time 5s",1,dx.doi.org/10.1016/j.jallcom.2013.11.084,185,,,,,,,
Al1.5CoCrFeNi,BCC,0,1,0,0,0,"1173 K annealing, dwell time 5s",1,dx.doi.org/10.1016/j.jallcom.2013.11.084,210,,,,,,,
Al20Ti20Ni20Cu20Fe20,FCC1 + FCC2,1,0,0,0,0,1173K annealing,1,dx.doi.org/10.1016/j.apsusc.2015.07.207,449,,,,1247,4.3,,
Al22.5Ti22.5Ni20Cu20Fe15,FCC1 + FCC2,1,0,0,0,0,1173K annealing,1,dx.doi.org/10.1016/j.apsusc.2015.07.207,370,,,,1335,8.8,,
Al25Ti25Ni25Cu25,FCC,1,0,0,0,0,1173K annealing,1,dx.doi.org/10.1016/j.apsusc.2015.07.207,416,,,,1263,1.2,,
AlCoCrFeNi,FCC+BCC+σ,1,1,0,0,1,1200◦C-0T,1,https://doi.org/10.1016/j.jallcom.2019.153407 ,,1254,,,2366,21,,
AlCoCrFeNi ,FCC+BCC+σ,1,1,0,0,1,1200°C-10h,1,https://doi.org/10.1016/j.jmst.2020.08.063 ,,,,,1148,28,,
AlCoCrFeNi,FCC+BCC+σ,1,1,0,0,1,1200-6T,1,https://doi.org/10.1016/j.jallcom.2019.153407 ,,1231,,,2708,26,,
AlCoCrFeNi2.1 ,FCC + BCC,1,1,0,0,0,120μm/s,1,https://doi.org/10.1016/j.jallcom.2021.162907 ,,455,960,32.5,,,,
AlCoCrFeNi ,FCC+BCC+σ,1,1,0,0,1,1250°C-10h,1,https://doi.org/10.1016/j.jmst.2020.08.063 ,,,,,1247,25,,
W35Ta35Mo10Nb10V10 ,FCC,1,0,0,0,0,1600°C  and 10min sintering,1,https://doi.org/10.1016/j.jallcom.2021.162505 ,,,,,2238,,,
W35Ta35Mo10Nb10V10 ,FCC,1,0,0,0,0,1700°C  and 10min sintering,1,https://doi.org/10.1016/j.jallcom.2021.162505 ,,,,,2519,,,
W35Ta35Mo10Nb10V10 ,FCC,1,0,0,0,0,1800°C  and 10min sintering,1,https://doi.org/10.1016/j.jallcom.2021.162505 ,,,,,2267,,,
W35Ta35Mo10Nb10V10 ,FCC,1,0,0,0,0,1800°C  and 1min sintering,1,https://doi.org/10.1016/j.jallcom.2021.162505 ,,,,,2258,,,
W35Ta35Mo10Nb10V10 ,FCC,1,0,0,0,0,1800°C  and 5min sintering,1,https://doi.org/10.1016/j.jallcom.2021.162505 ,,,,,1978,,,
FeCoNi1.5CuB0.5Y0.2 ,FCC,1,0,0,0,0,"−196 °C, 12 h, 10 °C/min",1,https://doi.org/10.1016/j.jallcom.2022.164310 ,,,,,1088.71,,,
FeCoNi1.5CuB0.5Y0.2 ,FCC,1,0,0,0,0,"−196 °C, 24 h, 10 °C/min ",1,https://doi.org/10.1016/j.jallcom.2022.164310 ,,,,,1198.22,,,
FeCoNi1.5CuB0.5Y0.2 ,FCC,1,0,0,0,0,"−196 °C, 36 h, 1 °C/min",1,https://doi.org/10.1016/j.jallcom.2022.164310 ,,,,,1217.74,,,
FeCoNi1.5CuB0.5Y0.2 ,FCC,1,0,0,0,0,"−196 °C, 36 h, 10 °C/min ",1,https://doi.org/10.1016/j.jallcom.2022.164310 ,,,,,1331.92,,,
FeCoNi1.5CuB0.5Y0.2 ,FCC,1,0,0,0,0,"−196 °C, 36 h, 5 °C/min ",1,https://doi.org/10.1016/j.jallcom.2022.164310 ,,,,,1480.05,,,
FeCoNi1.5CuB0.5Y0.2 ,FCC,1,0,0,0,0,"−196 °C, 48 h, 10 °C/min",1,https://doi.org/10.1016/j.jallcom.2022.164310 ,,,,,1164.26,,,
AlCoCrFeNi2.1 ,FCC + BCC,1,1,0,0,0,200μm/s,1,https://doi.org/10.1016/j.jallcom.2021.162907 ,,461,1209,30.2,,,,
Al20Ti20Ni20Cu20Fe20,FCC1 + FCC2,1,0,0,0,0,298K annealing,1,dx.doi.org/10.1016/j.apsusc.2015.07.207,516,,,,1617,8.2,,
Al22.5Ti22.5Ni20Cu20Fe15,FCC1 + FCC2,1,0,0,0,0,298K annealing,1,dx.doi.org/10.1016/j.apsusc.2015.07.207,516,,,,1326,6.6,,
Al25Ti25Ni25Cu25,FCC,1,0,0,0,0,298K annealing,1,dx.doi.org/10.1016/j.apsusc.2015.07.207,537,,,,536,0.85,,
AlCoCrFeNi2.1 ,FCC + BCC,1,1,0,0,0,5 μm/s ,1,https://doi.org/10.1016/j.jallcom.2021.162907 ,,421,1164,22.2,,,,
FeCoNi1.5CuB0.5Y0.2 ,FCC,1,0,0,0,0,"−50 °C, 24 h, 10 °C/min",1,https://doi.org/10.1016/j.jallcom.2022.164310 ,,,,,1053.1,,,
AlCoCrFeNi2.1 ,FCC + BCC,1,1,0,0,0,50μm/s,1,https://doi.org/10.1016/j.jallcom.2021.162907 ,,423,1248,23.7,,,,
AlCoCrFeNi2.1 ,FCC + BCC,1,1,0,0,0,50μm/s ,1,https://doi.org/10.1016/j.jallcom.2021.162907 ,,431,924,13,,,,
AlCoCrFeNi2.1 ,FCC + BCC,1,1,0,0,0,60μm/s,1,https://doi.org/10.1016/j.jallcom.2021.162907 ,,418,1139,37.3,,,,
AlCoCrFeNi ,FCC+BCC+σ,1,1,0,0,1,650°C-10h,1,https://doi.org/10.1016/j.jmst.2020.08.063 ,,,,,1397,9,,
Al0.3CoCrFeNi,FCC,1,0,0,0,0,"773 K annealing, dwell time 15s",1,dx.doi.org/10.1016/j.jallcom.2013.11.084,97.5,,,,,,,
Al0.5CoCrFeNi,FCC+BCC,1,1,0,0,0,"773 K annealing, dwell time 15s",1,dx.doi.org/10.1016/j.jallcom.2013.11.084,170.9,,,,,,,
Al0.7CoCrFeNi,FCC+BCC,1,1,0,0,0,"773 K annealing, dwell time 15s",1,dx.doi.org/10.1016/j.jallcom.2013.11.084,268,,,,,,,
Al0.9CoCrFeNi,BCC,0,1,0,0,0,"773 K annealing, dwell time 15s",1,dx.doi.org/10.1016/j.jallcom.2013.11.084,410,,,,,,,
Al1.5CoCrFeNi,BCC,0,1,0,0,0,"773 K annealing, dwell time 15s",1,dx.doi.org/10.1016/j.jallcom.2013.11.084,430,,,,,,,
Al0.3CoCrFeNi,FCC,1,0,0,0,0,"773 K annealing, dwell time 30s",1,dx.doi.org/10.1016/j.jallcom.2013.11.084,98.5,,,,,,,
Al0.5CoCrFeNi,FCC+BCC,1,1,0,0,0,"773 K annealing, dwell time 30s",1,dx.doi.org/10.1016/j.jallcom.2013.11.084,171.5,,,,,,,
Al0.7CoCrFeNi,FCC+BCC,1,1,0,0,0,"773 K annealing, dwell time 30s",1,dx.doi.org/10.1016/j.jallcom.2013.11.084,262,,,,,,,
Al0.9CoCrFeNi,BCC,0,1,0,0,0,"773 K annealing, dwell time 30s",1,dx.doi.org/10.1016/j.jallcom.2013.11.084,415,,,,,,,
Al1.5CoCrFeNi,BCC,0,1,0,0,0,"773 K annealing, dwell time 30s",1,dx.doi.org/10.1016/j.jallcom.2013.11.084,440,,,,,,,
Al0.3CoCrFeNi,FCC,1,0,0,0,0,"773 K annealing, dwell time 5s",1,dx.doi.org/10.1016/j.jallcom.2013.11.084,97,,,,,,,
Al0.5CoCrFeNi,FCC+BCC,1,1,0,0,0,"773 K annealing, dwell time 5s",1,dx.doi.org/10.1016/j.jallcom.2013.11.084,170,,,,,,,
Al0.7CoCrFeNi,FCC+BCC,1,1,0,0,0,"773 K annealing, dwell time 5s",1,dx.doi.org/10.1016/j.jallcom.2013.11.084,262,,,,,,,
Al0.9CoCrFeNi,BCC,0,1,0,0,0,"773 K annealing, dwell time 5s",1,dx.doi.org/10.1016/j.jallcom.2013.11.084,420,,,,,,,
Al1.5CoCrFeNi,BCC,0,1,0,0,0,"773 K annealing, dwell time 5s",1,dx.doi.org/10.1016/j.jallcom.2013.11.084,420,,,,,,,
Al20Ti20Ni20Cu20Fe20,FCC1 + FCC2,1,0,0,0,0,773K annealing,1,dx.doi.org/10.1016/j.apsusc.2015.07.207,365,,,,1670,5.8,,
Al22.5Ti22.5Ni20Cu20Fe15,FCC1 + FCC2,1,0,0,0,0,773K annealing,1,dx.doi.org/10.1016/j.apsusc.2015.07.207,434,,,,1210,1.8,,
Al25Ti25Ni25Cu25,FCC,1,0,0,0,0,773K annealing,1,dx.doi.org/10.1016/j.apsusc.2015.07.207,521,,,,498,0.67,,
 Co95Cr95Fe95Ni95W5Mo5,matrix+σ phase,0,0,0,0,1,850 °C-0.5hWQ&650 °C-4hAC ,1,https://doi.org/10.1016/j.jallcom.2022.163774 ,,1152,1248,9.8,,,,
 Co97Cr97Fe97Ni97W3Mo3,matrix+σ phase,0,0,0,0,1,850 °C-0.5hWQ&650 °C-4hAC ,1,https://doi.org/10.1016/j.jallcom.2022.163774 ,,767,1027,19.7,,,,
(CoCrFeNi)89 (WMo)5(AlTi)6,matrix+σ phase,0,0,0,0,1,850 °C-0.5hWQ&650 °C-4hAC ,1,https://doi.org/10.1016/j.jallcom.2022.163774 ,,1806,1886,0.8,,,,
(CoCrFeNi)91 (WMo)3(AlTi)6,matrix+σ phase,0,0,0,0,1,850 °C-0.5hWQ&650 °C-4hAC ,1,https://doi.org/10.1016/j.jallcom.2022.163774 ,,1553,1639,2.9,,,,
(CoCrFeNi)93 (WMo)1(AlTi)6,matrix+σ phase,0,0,0,0,1,850 °C-0.5hWQ&650 °C-4hAC ,1,https://doi.org/10.1016/j.jallcom.2022.163774 ,,1483,1547,4.3,,,,
(CoCrFeNi)99(WMo)1,matrix+σ phase,0,0,0,0,1,850 °C-0.5hWQ&650 °C-4hAC ,1,https://doi.org/10.1016/j.jallcom.2022.163774 ,,573,919,45.4,,,,
 (CoCrFeNi)97(WMo)3,matrix+σ phase,0,0,0,0,1,856 °C-0.5 h&650 °C-4 h ,1,https://doi.org/10.1016/j.jallcom.2022.163774 ,,723,937,24.2,,,,
(CoCrFeNi)91 (WMo)3(AlTi)6,matrix+σ phase,0,0,0,0,1,856 °C-0.5 h&650 °C-4 h ,1,https://doi.org/10.1016/j.jallcom.2022.163774 ,,1576,1710,4,,,,
Al0.3CoCrFeNi,FCC,1,0,0,0,0,"873 K annealing, dwell time 15s",1,dx.doi.org/10.1016/j.jallcom.2013.11.084,92,,,,,,,
Al0.5CoCrFeNi,FCC+BCC,1,1,0,0,0,"873 K annealing, dwell time 15s",1,dx.doi.org/10.1016/j.jallcom.2013.11.084,166,,,,,,,
Al0.7CoCrFeNi,FCC+BCC,1,1,0,0,0,"873 K annealing, dwell time 15s",1,dx.doi.org/10.1016/j.jallcom.2013.11.084,160,,,,,,,
Al0.9CoCrFeNi,FCC+BCC,1,1,0,0,0,"873 K annealing, dwell time 15s",1,dx.doi.org/10.1016/j.jallcom.2013.11.084,355,,,,,,,
Al1.5CoCrFeNi,BCC,0,1,0,0,0,"873 K annealing, dwell time 15s",1,dx.doi.org/10.1016/j.jallcom.2013.11.084,350,,,,,,,
Al0.3CoCrFeNi,FCC,1,0,0,0,0,"873 K annealing, dwell time 30s",1,dx.doi.org/10.1016/j.jallcom.2013.11.084,93,,,,,,,
Al0.5CoCrFeNi,FCC+BCC,1,1,0,0,0,"873 K annealing, dwell time 30s",1,dx.doi.org/10.1016/j.jallcom.2013.11.084,168,,,,,,,
Al0.7CoCrFeNi,FCC+BCC,1,1,0,0,0,"873 K annealing, dwell time 30s",1,dx.doi.org/10.1016/j.jallcom.2013.11.084,156,,,,,,,
Al0.9CoCrFeNi,FCC+BCC,1,1,0,0,0,"873 K annealing, dwell time 30s",1,dx.doi.org/10.1016/j.jallcom.2013.11.084,375,,,,,,,
Al1.5CoCrFeNi,BCC,0,1,0,0,0,"873 K annealing, dwell time 30s",1,dx.doi.org/10.1016/j.jallcom.2013.11.084,355,,,,,,,
Al0.3CoCrFeNi,FCC,1,0,0,0,0,"873 K annealing, dwell time 5s",1,dx.doi.org/10.1016/j.jallcom.2013.11.084,93.2,,,,,,,
Al0.5CoCrFeNi,FCC+BCC,1,1,0,0,0,"873 K annealing, dwell time 5s",1,dx.doi.org/10.1016/j.jallcom.2013.11.084,169,,,,,,,
Al0.7CoCrFeNi,FCC+BCC,1,1,0,0,0,"873 K annealing, dwell time 5s",1,dx.doi.org/10.1016/j.jallcom.2013.11.084,156,,,,,,,
Al0.9CoCrFeNi,FCC+BCC,1,1,0,0,0,"873 K annealing, dwell time 5s",1,dx.doi.org/10.1016/j.jallcom.2013.11.084,365,,,,,,,
Al1.5CoCrFeNi,BCC,0,1,0,0,0,"873 K annealing, dwell time 5s",1,dx.doi.org/10.1016/j.jallcom.2013.11.084,355,,,,,,,
 Co95Cr95Fe95Ni95W5Mo5,matrix+σ phase,0,0,0,0,1,875 °C-0.5hWQ&650 °C-4hAC ,1,https://doi.org/10.1016/j.jallcom.2022.163774 ,,1110,1289,14.1,,,,
 Co97Cr97Fe97Ni97W3Mo3,matrix+σ phase,0,0,0,0,1,875 °C-0.5hWQ&650 °C-4hAC ,1,https://doi.org/10.1016/j.jallcom.2022.163774 ,,685,733,25.6,,,,
Co89Cr89Fe89Ni89W5Mo5Al6Ti6,matrix+σ phase,0,0,0,0,1,875 °C-0.5hWQ&650 °C-4hAC ,1,https://doi.org/10.1016/j.jallcom.2022.163774 ,,1539,1669,1.7,,,,
Co91Cr91Fe91Ni91W3Mo3Al6Ti6,matrix+σ phase,0,0,0,0,1,875 °C-0.5hWQ&650 °C-4hAC ,1,https://doi.org/10.1016/j.jallcom.2022.163774 ,,1408,1554,4.9,,,,
(CoCrFeNi)93 (WMo)1(AlTi)6,matrix+σ phase,0,0,0,0,1,875 °C-0.5hWQ&650 °C-4hAC ,1,https://doi.org/10.1016/j.jallcom.2022.163774 ,,1407,1508,7.7,,,,
(CoCrFeNi)99(WMo)1,matrix+σ phase,0,0,0,0,1,875 °C-0.5hWQ&650 °C-4hAC ,1,https://doi.org/10.1016/j.jallcom.2022.163774 ,,517,843,44.1,,,,
 (CoCrFeNi)95(WMo)5,matrix+σ phase,0,0,0,0,1,888 °C-0.5 h&650 °C-4 h ,1,https://doi.org/10.1016/j.jallcom.2022.163774 ,,1045,1203,10.8,,,,
(CoCrFeNi)89 (WMo)5(AlTi)6,matrix+σ phase,0,0,0,0,1,888 °C-0.5 h&650 °C-4 h ,1,https://doi.org/10.1016/j.jallcom.2022.163774 ,,1618,1787,1.5,,,,
(CoCrFeNi)93 (WMo)1(AlTi)6,matrix+σ phase,0,0,0,0,1,888 °C-0.5 h&650 °C-4 h ,1,https://doi.org/10.1016/j.jallcom.2022.163774 ,,1216,1338,10.7,,,,
(CoCrFeNi)99(WMo)1,matrix+σ phase,0,0,0,0,1,888 °C-0.5 h&650 °C-4 h ,1,https://doi.org/10.1016/j.jallcom.2022.163774 ,,508,791,46.4,,,,
 (CoCrFeNi)95(WMo)5,matrix+σ phase,0,0,0,0,1,900 °C-1hWQ&700 °C-4hAC ,1,https://doi.org/10.1016/j.jallcom.2022.163774 ,,782,1080,23.4,,,,
 (CoCrFeNi)97(WMo)3,matrix+σ phase,0,0,0,0,1,900 °C-1hWQ&700 °C-4hAC ,1,https://doi.org/10.1016/j.jallcom.2022.163774 ,,671,994,41.2,,,,
(CoCrFeNi)89 (WMo)5(AlTi)6,matrix+σ phase,0,0,0,0,1,900 °C-1hWQ&700 °C-4hAC ,1,https://doi.org/10.1016/j.jallcom.2022.163774 ,,1265,1525,6.7,,,,
(CoCrFeNi)91 (WMo)3(AlTi)6,matrix+σ phase,0,0,0,0,1,900 °C-1hWQ&700 °C-4hAC ,1,https://doi.org/10.1016/j.jallcom.2022.163774 ,,932,1299,21.4,,,,
(CoCrFeNi)93 (WMo)1(AlTi)6,matrix+σ phase,0,0,0,0,1,900 °C-1hWQ&700 °C-4hAC ,1,https://doi.org/10.1016/j.jallcom.2022.163774 ,,830,1149,28.4,,,,
(CoCrFeNi)99(WMo)1,matrix+σ phase,0,0,0,0,1,900 °C-1hWQ&700 °C-4hAC ,1,https://doi.org/10.1016/j.jallcom.2022.163774 ,,442,780,45,,,,
AlCoCrFeNi,FCC+BCC+σ,1,1,0,0,1,950◦C -0T,1,https://doi.org/10.1016/j.jallcom.2019.153407 ,,1069,,,2074,17,,
AlCoCrFeNi,FCC+BCC+σ,1,1,0,0,1,950◦C-6T,1,https://doi.org/10.1016/j.jallcom.2019.153407 ,,1057,,,2213,22,,
Al0.3CoCrFeNi,FCC,1,0,0,0,0,"973 K annealing, dwell time 15s",1,dx.doi.org/10.1016/j.jallcom.2013.11.084,88,,,,,,,
Al0.5CoCrFeNi,FCC+BCC,1,1,0,0,0,"973 K annealing, dwell time 15s",1,dx.doi.org/10.1016/j.jallcom.2013.11.084,157,,,,,,,
Al0.7CoCrFeNi,FCC+BCC,1,1,0,0,0,"973 K annealing, dwell time 15s",1,dx.doi.org/10.1016/j.jallcom.2013.11.084,232,,,,,,,
Al0.9CoCrFeNi,FCC+BCC,1,1,0,0,0,"973 K annealing, dwell time 15s",1,dx.doi.org/10.1016/j.jallcom.2013.11.084,340,,,,,,,
Al1.5CoCrFeNi,BCC,0,1,0,0,0,"973 K annealing, dwell time 15s",1,dx.doi.org/10.1016/j.jallcom.2013.11.084,330,,,,,,,
Al0.3CoCrFeNi,FCC,1,0,0,0,0,"973 K annealing, dwell time 30s",1,dx.doi.org/10.1016/j.jallcom.2013.11.084,87.5,,,,,,,
Al0.5CoCrFeNi,FCC+BCC,1,1,0,0,0,"973 K annealing, dwell time 30s",1,dx.doi.org/10.1016/j.jallcom.2013.11.084,155,,,,,,,
Al0.7CoCrFeNi,FCC+BCC,1,1,0,0,0,"973 K annealing, dwell time 30s",1,dx.doi.org/10.1016/j.jallcom.2013.11.084,230,,,,,,,
Al0.9CoCrFeNi,FCC+BCC,1,1,0,0,0,"973 K annealing, dwell time 30s",1,dx.doi.org/10.1016/j.jallcom.2013.11.084,310,,,,,,,
Al1.5CoCrFeNi,BCC,0,1,0,0,0,"973 K annealing, dwell time 30s",1,dx.doi.org/10.1016/j.jallcom.2013.11.084,320,,,,,,,
Al0.3CoCrFeNi,FCC,1,0,0,0,0,"973 K annealing, dwell time 5s",1,dx.doi.org/10.1016/j.jallcom.2013.11.084,87.2,,,,,,,
Al0.5CoCrFeNi,FCC+BCC,1,1,0,0,0,"973 K annealing, dwell time 5s",1,dx.doi.org/10.1016/j.jallcom.2013.11.084,162,,,,,,,
Al0.7CoCrFeNi,FCC+BCC,1,1,0,0,0,"973 K annealing, dwell time 5s",1,dx.doi.org/10.1016/j.jallcom.2013.11.084,240,,,,,,,
Al0.9CoCrFeNi,FCC+BCC,1,1,0,0,0,"973 K annealing, dwell time 5s",1,dx.doi.org/10.1016/j.jallcom.2013.11.084,370,,,,,,,
Al1.5CoCrFeNi,BCC,0,1,0,0,0,"973 K annealing, dwell time 5s",1,dx.doi.org/10.1016/j.jallcom.2013.11.084,335,,,,,,,
Al20Ti20Ni20Cu20Fe20,FCC1 + FCC2,1,0,0,0,0,973K annealing,1,dx.doi.org/10.1016/j.apsusc.2015.07.215,544,,,,1569,13.5,,
Al22.5Ti22.5Ni20Cu20Fe15,FCC1 + FCC2,1,0,0,0,0,973K annealing,1,dx.doi.org/10.1016/j.apsusc.2015.07.207,575,,,,1490,8.5,,
Al25Ti25Ni25Cu25,FCC,1,0,0,0,0,973K annealing,1,dx.doi.org/10.1016/j.apsusc.2015.07.207,518,,,,870,0.96,,
FeCoNiMn0.25Al0.25 ,FCC,1,0,0,0,0,AM,1,https://doi.org/10.1016/j.pmatsci.2021.100777 ,,138,484,58,,,,
FeCoNiMn0.25Al0.25 ,FCC,1,0,0,0,0,"AM, CR 70%, AN 900 oC/1h, WQ ",1,https://doi.org/10.1016/j.pmatsci.2021.100777 ,,331,651,48,,,,
Al0.3CoCrFeNi ,FCC,1,0,0,0,0,"AM, CR 90%, SN 1150 ◦ C/2 min, WQ",1,https://doi.org/10.1016/j.pmatsci.2021.100777 ,,263,589,60,,,,
Al0.3CoCrFeNi ,FCC,1,0,0,0,0,"AM, CR 90%, SN 1150 ◦ C/5 min, WQ",1,https://doi.org/10.1016/j.pmatsci.2021.100777 ,,220,550,60,,,,
Al0.3CoCrFeNi ,FCC,1,0,0,0,0,"AM, CR 90%, SN 1150 ◦ C/60 min, WQ",1,https://doi.org/10.1016/j.pmatsci.2021.100777 ,,159,410,65,,,,
Al0.3CoCrFeNi ,FCC,1,0,0,0,0,"AM, CR 90%, SN 1150 ◦C/2 min, AG 620 ◦C/50 h, WQ ",1,https://doi.org/10.1016/j.pmatsci.2021.100777 ,,490,840,45,,,,
Al0.3CoCrFeNi ,FCC,1,0,0,0,0,"AM, CR 90%, SN 1150 ◦C/60 min, AG 700 ◦C/50 h, WQ ",1,https://doi.org/10.1016/j.pmatsci.2021.100777 ,,215,520,43,,,,
Cr15Fe20Co35Ni20Mo10 ,FCC+μ,1,0,0,0,0,"AM, HM",1,https://doi.org/10.1016/j.pmatsci.2021.100777 ,,408,714,22,,,,
Cr15Fe20Co35Ni20Mo10 ,FCC+μ,1,0,0,0,0,"AM, HM, HR, CR 70%, AN 1000 ◦ C/1h, AC",1,https://doi.org/10.1016/j.pmatsci.2021.100777 ,,799,1127,28,,,,
Cr15Fe20Co35Ni20Mo10 ,FCC+μ,1,0,0,0,0,"AM, HM, HR, CR 70%, AN 1000 ◦ C/5min, WQ",1,https://doi.org/10.1016/j.pmatsci.2021.100777 ,,879,1194,25,,,,
Cr15Fe20Co35Ni20Mo10 ,FCC+μ,1,0,0,0,0,"AM, HM, HR, CR 70%, AN 1500 ◦ C/1h, AC",1,https://doi.org/10.1016/j.pmatsci.2021.100777 ,,350,918,62,,,,
Cr15Fe20Co35Ni20Mo10 ,FCC+μ,1,0,0,0,0,"AM, HM, HR, CR 70%, AN 800 ◦ C/1h, AC",1,https://doi.org/10.1016/j.pmatsci.2021.100777 ,,1311,1410,12,,,,
Cr15Fe20Co35Ni20Mo10 ,FCC+μ,1,0,0,0,0,"AM, HM, HR, CR 70%, AN 850 ◦ C/5min, WQ",1,https://doi.org/10.1016/j.pmatsci.2021.100777 ,,1212,1360,15,,,,
Cr15Fe20Co35Ni20Mo10 ,FCC+μ,1,0,0,0,0,"AM, HM, HR, CR 70%, AN 900 ◦ C/5min, WQ",1,https://doi.org/10.1016/j.pmatsci.2021.100777 ,,1028,1249,18,,,,
TiZrNbHfTa ,BCC,0,1,0,0,0,"AM, IM, CR, HT 1100 ◦ C/5h",1,https://doi.org/10.1016/j.pmatsci.2021.100777 ,,830,830,9,,,,
TiZrNbHfTa ,BCC,0,1,0,0,0,"AM, IM, CR, HT 1100 ◦ C/5h, HPT",1,https://doi.org/10.1016/j.pmatsci.2021.100777 ,,1900,1900,8,,,,
TiZrNbHfTa ,BCC1 + BCC2 ,0,1,0,0,0,"AM, IM, CR, HT 1100 ◦ C/5h, HPT, AN 800 ◦ C/1h",1,https://doi.org/10.1016/j.pmatsci.2021.100777 ,,795,795,5,,,,
Al0.3CoCrFeNi ,FCC,1,0,0,0,0,"AM,CR90%,SN1150◦C/60min,AG550◦C/150h,WQ ",1,https://doi.org/10.1016/j.pmatsci.2021.100777 ,,285,540,55,,,,
Al0.25CrNbTiVZr,BCC +C14 (hcp) Laves,0,1,1,1,0,"anenealing at 1200C, compression tests @1000C",1,http://dx.doi.org/10.1016/j.matchar.2016.09.039,650,,,,130,55,,
Al0.5CrNbTiVZr,BCC +C14 (hcp) Laves,0,1,1,1,0,"anenealing at 1200C, compression tests @1000C",1,http://dx.doi.org/10.1016/j.matchar.2016.09.039,660,,,,265,55,,
AlCrNbTiVZr,BCC +C14 (hcp) Laves,0,1,1,1,0,"anenealing at 1200C, compression tests @1000C",1,http://dx.doi.org/10.1016/j.matchar.2016.09.039,670,,,,305,55,,
CrNbTiVZr,BCC + fcc,1,1,0,0,0,"anenealing at 1200C, compression tests @1000C",1,http://dx.doi.org/10.1016/j.matchar.2016.09.039,520,,,,95,55,,
Al0.25CrNbTiVZr,BCC +C14 (hcp) Laves,0,1,1,1,0,"anenealing at 1200C, compression tests @22C",1,http://dx.doi.org/10.1016/j.matchar.2016.09.039,650,,,,1095,0,,
Al0.5CrNbTiVZr,BCC +C14 (hcp) Laves,0,1,1,1,0,"anenealing at 1200C, compression tests @22C",1,http://dx.doi.org/10.1016/j.matchar.2016.09.039,660,,,,1630,0,,
AlCrNbTiVZr,BCC +C14 (hcp) Laves,0,1,1,1,0,"anenealing at 1200C, compression tests @22C",1,http://dx.doi.org/10.1016/j.matchar.2016.09.039,670,,,,850,0,,
CrNbTiVZr,BCC + fcc,1,1,0,0,0,"anenealing at 1200C, compression tests @22C",1,http://dx.doi.org/10.1016/j.matchar.2016.09.039,520,,,,1260,0.2,,
Al0.25CrNbTiVZr,BCC +C14 (hcp) Laves,0,1,1,1,0,"anenealing at 1200C, compression tests @600C",1,http://dx.doi.org/10.1016/j.matchar.2016.09.039,650,,,,1365,0.2,,
Al0.5CrNbTiVZr,BCC +C14 (hcp) Laves,0,1,1,1,0,"anenealing at 1200C, compression tests @600C",1,http://dx.doi.org/10.1016/j.matchar.2016.09.039,660,,,,1105,0,,
AlCrNbTiVZr,BCC +C14 (hcp) Laves,0,1,1,1,0,"anenealing at 1200C, compression tests @600C",1,http://dx.doi.org/10.1016/j.matchar.2016.09.039,670,,,,620,0,,
CrNbTiVZr,BCC + fcc,1,1,0,0,0,"anenealing at 1200C, compression tests @600C",1,http://dx.doi.org/10.1016/j.matchar.2016.09.039,520,,,,795,0,,
Al0.25CrNbTiVZr,BCC +C14 (hcp) Laves,0,1,1,1,0,"anenealing at 1200C, compression tests @800C",1,http://dx.doi.org/10.1016/j.matchar.2016.09.039,650,,,,680,55,,
Al0.5CrNbTiVZr,BCC +C14 (hcp) Laves,0,1,1,1,0,"anenealing at 1200C, compression tests @800C",1,http://dx.doi.org/10.1016/j.matchar.2016.09.039,660,,,,970,55,,
AlCrNbTiVZr,BCC +C14 (hcp) Laves,0,1,1,1,0,"anenealing at 1200C, compression tests @800C",1,http://dx.doi.org/10.1016/j.matchar.2016.09.039,670,,,,1250,0.3,,
CrNbTiVZr,BCC + fcc,1,1,0,0,0,"anenealing at 1200C, compression tests @800C",1,http://dx.doi.org/10.1016/j.matchar.2016.09.039,520,,,,440,55,,
CoCrFeNi,FCC,1,0,0,0,0,Annealed,1,dx.doi.org/10.1016/j.jallcom.2013.12.210,160,130,458,87,190,80,,
CoCrFeNiMn,FCC,1,0,0,0,0,Annealed,1,dx.doi.org/10.1016/j.jallcom.2013.12.210,135,162,443,68,,,,
CoCrFeNiMnV,FCC+σ,1,0,0,0,1,Annealed,1,dx.doi.org/10.1016/j.jallcom.2013.12.210,636,,62,0,1660,0.5,,
CoCrFeNiV,FCC+σ,1,0,0,0,1,Annealed,1,dx.doi.org/10.1016/j.jallcom.2013.12.210,587,,330,0,1435,2.5,,
Nb16.7Ni16.7Ti16.7Co16.7Zr16.7Hf16.7,FCC+BCC+NbNi intermetallic,1,1,0,0,0,Annealed,1,dx.doi.org/10.1016/j.pnsc.2015.09.001,520.1,,,,,,,
Al20Cr10Nb15Ti20V25Zr10 ,B2,0,0,0,0,0,"Annealed at 1200 ◦C, 24 h",1,https://doi.org/10.1016/j.matlet.2020.127372 ,320,,,,,,,
Al20Cr10Nb15Ti20V25Zr10 ,C14 Laves ,0,0,1,0,0,"Annealed at 1200 ◦C, 24 h",1,https://doi.org/10.1016/j.matlet.2020.127372 ,460,,,,,,,
Al20Cr10Nb15Ti20V25Zr10 ,Zr5Al3-type ,0,0,0,0,0,"Annealed at 1200 ◦C, 24 h",1,https://doi.org/10.1016/j.matlet.2020.127372 ,600,,,,,,,
C0.05Hf0.25NbTaW0.5 ,BCC+FCC,1,1,0,0,0,annealed RHEAs ,1,https://doi.org/10.1016/j.jmst.2021.05.015 ,423,1115,,,,36.7,,
C0.15Hf0.25NbTaW0.5 ,BCC+FCC,1,1,0,0,0,annealed RHEAs ,1,https://doi.org/10.1016/j.jmst.2021.05.015 ,469,1218,,,,39.7,,
C0.1Hf0.25NbTaW0.5 ,BCC+FCC,1,1,0,0,0,annealed RHEAs ,1,https://doi.org/10.1016/j.jmst.2021.05.015 ,444,1194,,,,41.1,,
C0.25Hf0.25NbTaW0.5 ,BCC+FCC,1,1,0,0,0,annealed RHEAs ,1,https://doi.org/10.1016/j.jmst.2021.05.015 ,514,1337,,,,31,,
C0.2Hf0.25NbTaW0.5 ,BCC+FCC,1,1,0,0,0,annealed RHEAs ,1,https://doi.org/10.1016/j.jmst.2021.05.015 ,488,1279,,,,31.1,,
C0Hf0.25NbTaW0.5 ,BCC,0,1,0,0,0,annealed RHEAs ,1,https://doi.org/10.1016/j.jmst.2021.05.015 ,355,942,,,,25,,
Nb20Ni20Ti20Co20Zr20,BCC,0,1,0,0,0,Annealing at 1000 °C,1,dx.doi.org/10.1016/j.pnsc.2015.09.001,489.2,,,,60,55,,
CoCrFeMnNi,FCC,1,0,0,0,0,annealing at 1000 C,1,dx.doi.org/10.1016/j.jallcom.2014.12.157,135,,,,230,80,,
CoCrFeMnNiV,FCC,1,0,0,0,0,annealing at 1000 C,1,dx.doi.org/10.1016/j.jallcom.2014.12.157,636,,,,1660,0.5,,
CoCrFeMnNiV0.25,FCC,1,0,0,0,0,annealing at 1000 C,1,dx.doi.org/10.1016/j.jallcom.2014.12.157,144,,,,200,80,,
CoCrFeMnNiV0.5,FCC,1,0,0,0,0,annealing at 1000 C,1,dx.doi.org/10.1016/j.jallcom.2014.12.157,275,,,,620,80,,
CoCrFeMnNiV0.75,FCC,1,0,0,0,0,annealing at 1000 C,1,dx.doi.org/10.1016/j.jallcom.2014.12.157,380,,,,740,7.8,,
Al0.25CrNbTiVZr,BCC+FCC,1,1,0,0,0,annealing at 1000°C,1,dx.doi.org/10.1016/j.matchar.2016.09.039,,,,,130,55,,
Al0.5CrNbTiVZr,BCC+FCC,1,1,0,0,0,annealing at 1000°C,1,dx.doi.org/10.1016/j.matchar.2016.09.039,,,,,265,55,,
AlCr0.5NbTiV,BCC_A2,0,1,0,0,0,annealing at 1000°C,1,dx.doi.org/10.1016/j.jallcom.2015.08.224,,,,,40,55,,
AlCr1.5NbTiV,BCC_A2+FCC_C15,1,1,0,0,0,annealing at 1000°C,1,dx.doi.org/10.1016/j.jallcom.2015.08.224,,,,,75,55,,
AlCrNbTiV,BCC_A2,0,1,0,0,0,annealing at 1000°C,1,dx.doi.org/10.1016/j.jallcom.2015.08.224,,,,,65,55,,
AlCrNbTiVZr,BCC+HCP,0,1,0,1,0,annealing at 1000°C,1,dx.doi.org/10.1016/j.matchar.2016.09.039,,,,,305,55,,
AlNbTiV,BCC_A2,0,1,0,0,0,annealing at 1000°C,1,dx.doi.org/10.1016/j.jallcom.2015.08.224,,,,,110,55,,
CrNbTiVZr,BCC+FCC,1,1,0,0,0,annealing at 1000°C,1,dx.doi.org/10.1016/j.matchar.2016.09.039,,,,,95,55,,
Al0.25CrNbTiVZr,BCC+HCP,0,1,0,1,0,annealing at 1200°C,1,dx.doi.org/10.1016/j.matchar.2016.09.039,650,,,,,,,
Al0.5CrNbTiVZr,BCC+HCP,0,1,0,1,0,annealing at 1200°C,1,dx.doi.org/10.1016/j.matchar.2016.09.039,660,,,,,,,
AlCrNbTiVZr,BCC+HCP,0,1,0,1,0,annealing at 1200°C,1,dx.doi.org/10.1016/j.matchar.2016.09.039,670,,,,,,,
CrNbTiVZr,BCC+FCC,1,1,0,0,0,annealing at 1200°C,1,dx.doi.org/10.1016/j.matchar.2016.09.039,520,,,,,,,
Al0.25CrNbTiVZr,BCC+FCC,1,1,0,0,0,annealing at 22°C,1,dx.doi.org/10.1016/j.matchar.2016.09.039,,,,,1095,0,,
Al0.5CrNbTiVZr,BCC+FCC,1,1,0,0,0,annealing at 22°C,1,dx.doi.org/10.1016/j.matchar.2016.09.039,,,,,1630,0,,
AlCrNbTiVZr,BCC+FCC,1,1,0,0,0,annealing at 22°C,1,dx.doi.org/10.1016/j.matchar.2016.09.039,,,,,850,0,,
CrNbTiVZr,BCC+FCC,1,1,0,0,0,annealing at 22°C,1,dx.doi.org/10.1016/j.matchar.2016.09.039,,,,,1260,0.2,,
AlCr0.5NbTiV,bcc,0,1,0,0,0,annealing at 22°C,1,dx.doi.org/10.1016/j.jallcom.2015.08.224,,,,,1300,0.8,,
AlCr1.5NbTiV,bcc,0,1,0,0,0,annealing at 22°C,1,dx.doi.org/10.1016/j.jallcom.2015.08.224,,,,,1700,0,,
AlCrNbTiV,bcc,0,1,0,0,0,annealing at 22°C,1,dx.doi.org/10.1016/j.jallcom.2015.08.224,,,,,1550,0.4,,
AlNbTiV,bcc,0,1,0,0,0,annealing at 22°C,1,dx.doi.org/10.1016/j.jallcom.2015.08.224,,,,,1000,5.2,,
Nb20Ni20Ti20Co20Zr20,BCC,0,1,0,0,0,Annealing at 600 °C,1,dx.doi.org/10.1016/j.pnsc.2015.09.001,489.2,,,,1385,8,,
Al0.25CrNbTiVZr,BCC+FCC,1,1,0,0,0,annealing at 600°C,1,dx.doi.org/10.1016/j.matchar.2016.09.039,,,,,1365,0.2,,
Al0.5CrNbTiVZr,BCC+FCC,1,1,0,0,0,annealing at 600°C,1,dx.doi.org/10.1016/j.matchar.2016.09.039,,,,,1105,0,,
AlCr0.5NbTiV,BCC_A2+Ti3Al+Laves,0,1,1,0,0,annealing at 600°C,1,dx.doi.org/10.1016/j.jallcom.2015.08.224,,,,,1005,2.5,,
AlCr1.5NbTiV,BCC_A2+FCC_C15+Laves,1,1,1,0,0,annealing at 600°C,1,dx.doi.org/10.1016/j.jallcom.2015.08.224,,,,,1370,0.8,,
AlCrNbTiV,BCC_A2+Ti3Al+Laves,0,1,1,0,0,annealing at 600°C,1,dx.doi.org/10.1016/j.jallcom.2015.08.224,,,,,1015,1.5,,
AlCrNbTiVZr,BCC+FCC,1,1,0,0,0,annealing at 600°C,1,dx.doi.org/10.1016/j.matchar.2016.09.039,,,,,620,0,,
AlNbTiV,BCC_A2+Ti3Al,0,1,0,0,0,annealing at 600°C,1,dx.doi.org/10.1016/j.jallcom.2015.08.224,,,,,780,12.5,,
CrNbTiVZr,BCC+FCC,1,1,0,0,0,annealing at 600°C,1,dx.doi.org/10.1016/j.matchar.2016.09.039,,,,,795,0,,
Fe49.5Mn29.7Co9.9Cr9.9C1 ,FCC γ ,1,0,0,0,0,Annealing at 650°C,1,https://doi.org/10.1016/j.jmst.2021.09.005 ,,666,986,27,,,,
Nb20Ni20Ti20Co20Zr20,BCC,0,1,0,0,0,Annealing at 700 °C,1,dx.doi.org/10.1016/j.pnsc.2015.09.001,489.2,,,,668,55,,
Nb20Ni20Ti20Co20Zr20,BCC,0,1,0,0,0,Annealing at 800 °C,1,dx.doi.org/10.1016/j.pnsc.2015.09.001,489.2,,,,427,55,,
Al0.25CrNbTiVZr,BCC+FCC,1,1,0,0,0,annealing at 800°C,1,dx.doi.org/10.1016/j.matchar.2016.09.039,,,,,680,55,,
Al0.5CrNbTiVZr,BCC+FCC,1,1,0,0,0,annealing at 800°C,1,dx.doi.org/10.1016/j.matchar.2016.09.039,,,,,970,55,,
AlCr0.5NbTiV,BCC_A2,0,1,0,0,0,annealing at 800°C,1,dx.doi.org/10.1016/j.jallcom.2015.08.224,,,,,640,55,,
AlCr1.5NbTiV,BCC_A2+FCC_C15,1,1,0,0,0,annealing at 800°C,1,dx.doi.org/10.1016/j.jallcom.2015.08.224,,,,,970,55,,
AlCrNbTiV,BCC_A2+FCC_C15,1,1,0,0,0,annealing at 800°C,1,dx.doi.org/10.1016/j.jallcom.2015.08.224,,,,,860,55,,
AlCrNbTiVZr,BCC+FCC,1,1,0,0,0,annealing at 800°C,1,dx.doi.org/10.1016/j.matchar.2016.09.039,,,,,1250,0.3,,
AlNbTiV,BCC_A2,0,1,0,0,0,annealing at 800°C,1,dx.doi.org/10.1016/j.jallcom.2015.08.224,,,,,560,55,,
CrNbTiVZr,BCC+FCC,1,1,0,0,0,annealing at 800°C,1,dx.doi.org/10.1016/j.matchar.2016.09.039,,,,,440,55,,
Fe49.5Mn29.7Co9.9Cr9.9C1 ,FCC γ ,1,0,0,0,0,Annealing at 800°C,1,https://doi.org/10.1016/j.jmst.2021.09.005 ,,526,948,35,,,,
Nb20Ni20Ti20Co20Zr20,BCC,0,1,0,0,0,Annealing at 900 °C,1,dx.doi.org/10.1016/j.pnsc.2015.09.001,489.2,,,,213,55,,
Fe49.5Mn29.7Co9.9Cr9.9C1 ,FCC γ ,1,0,0,0,0,Annealing at 900°C,1,https://doi.org/10.1016/j.jmst.2021.09.005 ,,367,806,48,,,,
Al0.25CoCrFeNi ,,NA,NA,NA,NA,NA,Arc Melting ,1,missing ref,401.3,691,736,,,12.5,y,
Al0.5CoCrCuFeNi ,,NA,NA,NA,NA,NA,Arc Melting ,1,missing ref,399,1292,1406,,,6,y,
Al0.5CoCrFeMo0.3Ni ,,NA,NA,NA,NA,NA,Arc Melting ,1,missing ref,571,1091,2117,,,18,y,
AlCoCrCuFeNiMo0.2,FCC+BCC+α ,1,1,0,0,0,Arc melting ,1,https://doi.org/10.1016/j.vacuum.2020.109173 ,,,,,2640,1.2,,
AlCoCrCuFeNiMo0.2 ,FCC,1,0,0,0,0,Arc melting ,1,https://doi.org/10.1016/j.vacuum.2020.109173 ,,,,,2240,3.5,,
AlCoCrCuFeNiMo0.4,FCC+BCC+α ,1,1,0,0,0,Arc melting ,1,https://doi.org/10.1016/j.vacuum.2020.109173 ,,,,,2660,1.5,,
AlCoCrCuFeNiMo0.6,FCC+BCC+α ,1,1,0,0,0,Arc melting ,1,https://doi.org/10.1016/j.vacuum.2020.109173 ,,,,,2820,1.4,,
AlCoCrCuFeNiMo0.8,FCC+BCC+α ,1,1,0,0,0,Arc melting ,1,https://doi.org/10.1016/j.vacuum.2020.109173 ,,,,,2600,1.1,,
CoCrCu0.1FeMoNi,FCC+BCC,1,1,0,0,0,Arc melting ,1,https://doi.org/10.1016/j.vacuum.2020.109173 ,,,,,3012,51.6,,
CoCrCu0.3FeMoNi,FCC+BCC,1,1,0,0,0,Arc melting ,1,https://doi.org/10.1016/j.vacuum.2020.109173 ,,,,,1800,9,,
CoCrCu0.5FeMoNi,FCC1+FCC2+BCC,1,1,0,0,0,Arc melting ,1,https://doi.org/10.1016/j.vacuum.2020.109173 ,,,,,1900,20,,
CoCrCu0.8FeMoNi,FCC1+FCC2+BCC,1,1,0,0,0,Arc melting ,1,https://doi.org/10.1016/j.vacuum.2020.109173 ,,,,,1970,18,,
CoCrCu1FeMoNi,FCC1+FCC2+BCC,1,1,0,0,0,Arc melting ,1,https://doi.org/10.1016/j.vacuum.2020.109173 ,,,,,1750,12,,
CoCrFeMnNieC ,,NA,NA,NA,NA,NA,Arc Melting ,1,missing ref,,527,1616,,,1.84,y,
CoCrFeNiMo0.3,FCC,1,0,0,0,0,Arc melting ,1,https://doi.org/10.1016/j.vacuum.2020.109173 ,,,,,1269,58,,
CoCrFeNiMo0.5,FCC+σ,1,0,0,0,1,Arc melting ,1,https://doi.org/10.1016/j.vacuum.2020.109173 ,,,,,1371,33,,
CoCrFeNiMo0.85,FCC+σ+μ ,1,0,0,0,1,Arc melting ,1,https://doi.org/10.1016/j.vacuum.2020.109173 ,,,,,1441,21,,
FeNiCrCoAl,,NA,NA,NA,NA,NA,Arc Melting ,1,missing ref,,,,,2004.23,32.7,y,
Al0.3CoCrFeNi,FCC,1,0,0,0,0,arc-melted,1,dx.doi.org/10.1016/j.msea.2015.02.072,,,,,200,100,,
Al0.6CoCrFeNi,FCC+BCC,1,1,0,0,0,arc-melted,1,dx.doi.org/10.1016/j.msea.2015.02.072,,,,,400,78,,
Al0.85CoCrFeNi,BCC,0,1,0,0,0,arc-melted,1,dx.doi.org/10.1016/j.msea.2015.02.072,,,,,1400,25,,
Al0.2Si0.2CrFeCoNiCu0.8,FCC,1,0,0,0,0,as cast,0,dx.doi.org/10.1016/j.matdes.2015.11.013,,,,,500,50,,
Al0.4Si0.2CrFeCoNCu0.6,FCC,1,0,0,0,0,as cast,0,dx.doi.org/10.1016/j.matdes.2015.11.013,,,,,550,50,,
Al0.5Si0.2CrFeCoNCu0.5,FCC+BCC,1,1,0,0,0,as cast,0,dx.doi.org/10.1016/j.matdes.2015.11.013,,,,,650,44,,
Al0.6Si0.2CrFeCoNCu0.4,BCC,0,1,0,0,0,as cast,0,dx.doi.org/10.1016/j.matdes.2015.11.013,,,,,1600,8,,
AlCoCrFeNi,BCC,0,1,0,0,0,as cast,0,http://repository.yu.edu.jo/bitstream/123456789/911/1/633659.pdf,570,,,,,,,
Al0.8Si0.2CrFeCoNCu0.2,BCC,0,1,0,0,0,as cast,0,dx.doi.org/10.1016/j.matdes.2015.11.013,,,,,1650,13,,
Al0.9Si0.2CrFeCoNCu0.1,BCC,0,1,0,0,0,as cast,0,dx.doi.org/10.1016/j.matdes.2015.11.013,,,,,1700,20,,
Al10Co25Cr8Fe15Ni36Ti6,FCC,1,0,0,0,0,as cast,0,http://repository.yu.edu.jo/bitstream/123456789/911/1/633659.pdf,340,,,,,,,
Al23Co15Cr23Cu8Fe15Ni16,BCC,0,1,0,0,0,as cast,0,http://repository.yu.edu.jo/bitstream/123456789/911/1/633659.pdf,625,,,,,,,
Al8Co17Cr17Cu8Fe17Ni33,FCC,1,0,0,0,0,as cast,0,http://repository.yu.edu.jo/bitstream/123456789/911/1/633659.pdf,260,,,,,,,
Al8Co18Cr14Cu8Fe17Ni33MoTiW,FCC,1,0,0,0,0,as cast,0,http://repository.yu.edu.jo/bitstream/123456789/911/1/633659.pdf,230,,,,,,,
AlCoCuCrFeNi,BCC,0,1,0,0,0,as cast,0,http://repository.yu.edu.jo/bitstream/123456789/911/1/633659.pdf,415,,,,,,,
 (CoCrFeNi)95(WMo)5,matrix+σ phase,0,0,0,0,1,As-cast,0,https://doi.org/10.1016/j.jallcom.2022.163774 ,,379,665,40.2,,,,
 (CoCrFeNi)97(WMo)3,matrix+σ phase,0,0,0,0,1,As-cast,0,https://doi.org/10.1016/j.jallcom.2022.163774 ,,268,507,51.8,,,,
(CoCrFeNi)89 (WMo)5(AlTi)6,matrix+σ phase,0,0,0,0,1,As-cast,0,https://doi.org/10.1016/j.jallcom.2022.163774 ,,450,600,10.6,,,,
(CoCrFeNi)91 (WMo)3(AlTi)6,matrix+σ phase,0,0,0,0,1,As-cast,0,https://doi.org/10.1016/j.jallcom.2022.163774 ,,402,570,23.1,,,,
(CoCrFeNi)93 (WMo)1(AlTi)6,matrix+σ phase,0,0,0,0,1,As-cast,0,https://doi.org/10.1016/j.jallcom.2022.163774 ,,257,496,38.9,,,,
(CoCrFeNi)99(WMo)1,matrix+σ phase,0,0,0,0,1,As-cast,0,https://doi.org/10.1016/j.jallcom.2022.163774 ,,216,444,52.4,,,,
Al20Cr10Nb15Ti20V25Zr10 ,B2,0,0,0,0,0,As-cast,0,https://doi.org/10.1016/j.matlet.2020.127372 ,665,,,,,,,
Al20Cr10Nb15Ti20V25Zr10 ,Eutectic C14 Laves + B2 ,0,0,1,0,0,As-cast,0,https://doi.org/10.1016/j.matlet.2020.127372 ,820,,,,,,,
AlCoCrFeNi ,FCC+BCC+σ,1,1,0,0,1,As-cast,0,https://doi.org/10.1016/j.jmst.2020.08.063 ,,,,,1348,12,,
Nb16.7Ni16.7Ti16.7Co16.7Zr16.7Hf16.7,FCC+BCC+NbNi intermetallic,1,1,0,0,0,As-cast,0,dx.doi.org/10.1016/j.pnsc.2015.09.001,515.5,,,,,,,
Nb20Ni20Ti20Co20Zr20,BCC,0,1,0,0,0,As-cast,0,dx.doi.org/10.1016/j.pnsc.2015.09.001,527.3,,,,,,,
TiZrNbTa ,BCC,0,1,0,0,0,As-cast,0,https://doi.org/10.1016/j.mtcomm.2022.103847 ,,940,,,,,,
TiZrNbTa ,BCC,0,1,0,0,0,As-cast,0,https://doi.org/10.1016/j.mtcomm.2022.103847 ,,1100,,,,,,
Al35Mg15Zn30Cu5Si15,FCC+Mg2Si,1,0,0,0,0,As-cast,0,https://doi.org/10.1016/j.jallcom.2021.163508 ,,,,,765,6.3,,
Al35Mg20Zn30Cu5Si10,FCC+Mg2Si,1,0,0,0,0,As-cast,0,https://doi.org/10.1016/j.jallcom.2021.163508 ,,,,,718,6.2,,
Al35Mg25Zn30Cu5Si5 ,FCC+Mg2Si,1,0,0,0,0,As-cast,0,https://doi.org/10.1016/j.jallcom.2021.163508 ,,,,,559,4.6,,
CoCrFeNiAl0.2 ,FCC,1,0,0,0,0,as-cast,0,https://doi.org/10.1016/j.jallcom.2021.163221 ,263,,,,1093,,,
CoCrFeNiAl0.2(TiC)0.06 ,FCC,1,0,0,0,0,as-cast,0,https://doi.org/10.1016/j.jallcom.2021.163221 ,409,,,,1724,,,
CoCrFeNiAl0.2(TiC)0.12,FCC,1,0,0,0,0,as-cast,0,https://doi.org/10.1016/j.jallcom.2021.163221 ,576,,,,1960,,,
CoCrFeNiAl0.2(TiC)0.2,FCC,1,0,0,0,0,as-cast,0,https://doi.org/10.1016/j.jallcom.2021.163221 ,1183,,,,2133,,,
NbTiZr ,BCC,0,1,0,0,0,As-cast,0,https://doi.org/10.1016/j.mtcomm.2022.103847 ,,975,,,,,,
NbTiZrV,BCC,0,1,0,0,0,As-cast,0,https://doi.org/10.1016/j.mtcomm.2022.103847 ,,1110,,,,,,
TiZrNbTa,BCC,0,1,0,0,0,As-cast,0,https://doi.org/10.1016/j.mtcomm.2022.103847 ,,957,,,,,,
AlCoCrFeNi2.1 ,FCC + BCC,1,1,0,0,0,As-cast ,0,https://doi.org/10.1016/j.jallcom.2021.162907 ,,412,1007,18.6,,,,
C0.05Hf0.25NbTaW0.5 ,BCC+FCC,1,1,0,0,0,as-cast ,0,https://doi.org/10.1016/j.jmst.2021.05.015 ,444,1192,,,,37.8,,
C0.15Hf0.25NbTaW0.5 ,BCC+FCC,1,1,0,0,0,as-cast ,0,https://doi.org/10.1016/j.jmst.2021.05.015 ,475,1265,,,,38.1,,
C0.1Hf0.25NbTaW0.5 ,BCC+FCC,1,1,0,0,0,as-cast ,0,https://doi.org/10.1016/j.jmst.2021.05.015 ,460,1230,,,,41.7,,
C0.25Hf0.25NbTaW0.5 ,BCC+FCC,1,1,0,0,0,as-cast ,0,https://doi.org/10.1016/j.jmst.2021.05.015 ,506,1317,,,,31.9,,
C0.2Hf0.25NbTaW0.5 ,BCC+FCC,1,1,0,0,0,as-cast ,0,https://doi.org/10.1016/j.jmst.2021.05.015 ,490,1293,,,,36.9,,
C0Hf0.25NbTaW0.5 ,BCC,0,1,0,0,0,as-cast ,0,https://doi.org/10.1016/j.jmst.2021.05.015 ,403,1037,,,,42.7,,
TiZrNbTa ,BCC,0,1,0,0,0,As-homogenised,0,https://doi.org/10.1016/j.mtcomm.2022.103847 ,,1220,,,,,,
Al0.5NbTiVZr,BCC+Laves,0,1,1,0,0,As-solidified,1,dx.doi.org/10.1179/1743284715Y.0000000032,470,,,,,,,
Al1.5NbTiVZr,BCC+Laves,0,1,1,0,0,As-solidified,1,dx.doi.org/10.1179/1743284715Y.0000000032,620,,,,,,,
AlNbTiVZr,BCC+Laves,0,1,1,0,0,As-solidified,1,dx.doi.org/10.1179/1743284715Y.0000000032,540,,,,,,,
CoCrFeNi,FCC,1,0,0,0,0,As-solidified,1,dx.doi.org/10.1016/j.jallcom.2013.12.210,134,140,488,83,,,,
CoCrFeNiMn,FCC,1,0,0,0,0,As-solidified,1,dx.doi.org/10.1016/j.jallcom.2013.12.210,170,215,491,71,,,,
CoCrFeNiMnV,FCC,1,0,0,0,0,As-solidified,1,dx.doi.org/10.1016/j.jallcom.2013.12.210,650,,90,0,,,,
CoCrFeNiV,FCC,1,0,0,0,0,As-solidified,1,dx.doi.org/10.1016/j.jallcom.2013.12.210,524,,311,0,,,,
NbTiVZr,BCC+Laves,0,1,1,0,0,As-solidified,1,dx.doi.org/10.1179/1743284715Y.0000000032,380,,,,,,,
CoCrFeMnNi,FCC,1,0,0,0,0,as-solidifies,1,dx.doi.org/10.1016/j.jallcom.2014.12.157,144,,,,,,,
CoCrFeMnNiV,FCC,1,0,0,0,0,as-solidifies,1,dx.doi.org/10.1016/j.jallcom.2014.12.157,650,,,,,,,
CoCrFeMnNiV0.25,FCC,1,0,0,0,0,as-solidifies,1,dx.doi.org/10.1016/j.jallcom.2014.12.157,151,,,,,,,
CoCrFeMnNiV0.5,FCC,1,0,0,0,0,as-solidifies,1,dx.doi.org/10.1016/j.jallcom.2014.12.157,186,,,,,,,
CoCrFeMnNiV0.75,FCC,1,0,0,0,0,as-solidifies,1,dx.doi.org/10.1016/j.jallcom.2014.12.157,342,,,,,,,
Al0.2Co1.5CrFeNi1.5Ti0.55+Si0.1,FCC+IMP,1,0,1,0,0,Ball milled,1,https://doi.org/10.1016/j.jallcom.2021.159122 ,520,,,,1800,46,,
Al0.2Co1.5CrFeNi1.5Ti0.65+0.3Si ,FCC+IMP,1,0,1,0,0,Ball milled,1,https://doi.org/10.1016/j.jallcom.2021.159122 ,640,,,,1440,24,,
Al0.2Co1.5CrFeNi1.5Ti0.75+Si0.5 ,FCC+IMP,1,0,1,0,0,Ball milled,1,https://doi.org/10.1016/j.jallcom.2021.159122 ,770,,,,880,15,,
Al0.6CrNbTi2V0.5 ,BCC,0,1,0,0,0,as-cast,0,https://doi.org/10.1016/j.vacuum.2022.110930 ,,,,,1240,50,,
AlCoCrFeNiTi0.5 ,BCC,0,1,0,0,0,as-cast,0,https://doi.org/10.1016/j.vacuum.2022.110930 ,,,,,2260,23.3,,
AlMo0.5NbTa0.5TiZr ,BCC,0,1,0,0,0,as-cast,0,https://doi.org/10.1016/j.vacuum.2022.110930 ,580,,,,2000,10,,
HfMo0.5NbTiV0.5 ,BCC,0,1,0,0,0,as-cast,0,https://doi.org/10.1016/j.vacuum.2022.110930 ,403,,,,1260,35,,
HfMo0.5NbTiV0.5Si0.7 ,BCC,0,1,0,0,0,as-cast,0,https://doi.org/10.1016/j.vacuum.2022.110930 ,612,,,,1617,18.5,,
VNbMoTaW ,BCC,0,1,0,0,0,as-cast,0,https://doi.org/10.1016/j.vacuum.2022.110930 ,535,,,,1246,1.7,,
CoCrFeMnNi ,FCC,1,0,0,0,0,CDCT for 0 cycles,1,https://doi.org/10.1016/j.jmst.2021.11.022 ,,290,455,33.4,,,,
CoCrFeMnNi ,FCC,1,0,0,0,0,CDCT for 1 cycles,1,https://doi.org/10.1016/j.jmst.2021.11.022 ,,383,565,35.9,,,,
CoCrFeMnNi ,FCC,1,0,0,0,0,CDCT for 10 cycles,1,https://doi.org/10.1016/j.jmst.2021.11.022 ,,670,895,31.5,,,,
CoCrFeMnNi ,FCC,1,0,0,0,0,CDCT for 2 cycles,1,https://doi.org/10.1016/j.jmst.2021.11.022 ,,495,695,41.8,,,,
