Repository: 7h30x/HEA-composition-parser

# alloy-mechanical-properties-parser
A parser to extract alloy mechanical properties information from a .csv file.

### Parser Functions

- normalizes molar ratios
- reads implicit '1' molar ratio

### Input Format 

- requires a single row .csv file with alloy chemical compositions
- include a header row titled "Composition"

### Output Format

- a .csv file containing the same number of rows as valid rows in the .csv
- columns of the output file correspond to one element for a total of *n* elements
> e.g. [ 0, 0.5, 0.2,  ... , 0.1 ]
- a header column of the element symbols is included 
> e.g. ["Cu", "Cr", "Al", ... , "Fe" ]

File: assets/hea-mech-final.csv (part 2 of 3)
Al0.9CoCrFeNi,FCC+BCC,1,1,0,0,0,"1173 K annealing, dwell time 5s",1,dx.doi.org/10.1016/j.jallcom.2013.11.084,185,,,,,,,
Al1.5CoCrFeNi,BCC,0,1,0,0,0,"1173 K annealing, dwell time 5s",1,dx.doi.org/10.1016/j.jallcom.2013.11.084,210,,,,,,,
Al20Ti20Ni20Cu20Fe20,FCC1 + FCC2,1,0,0,0,0,1173K annealing,1,dx.doi.org/10.1016/j.apsusc.2015.07.207,449,,,,1247,4.3,,
Al22.5Ti22.5Ni20Cu20Fe15,FCC1 + FCC2,1,0,0,0,0,1173K annealing,1,dx.doi.org/10.1016/j.apsusc.2015.07.207,370,,,,1335,8.8,,
CoCrFeMnNi ,FCC,1,0,0,0,0,CDCT for 4 cycles,1,https://doi.org/10.1016/j.jmst.2021.11.022 ,,580,805,37.2,,,,
Co34.5Cr30Ni26.5Al5.4W3.6 ,FCC+σ ,1,0,0,0,1,"cold rolling,Annealing at 700°C,1h",1,https://doi.org/10.1016/j.msea.2021.142140 ,,,1798,1,,,,
Co34.5Cr30Ni26.5Al5.4W3.6 ,FCC+σ ,1,0,0,0,1,"cold rolling,Annealing at 800°C,1h",1,https://doi.org/10.1016/j.msea.2021.142140 ,,1300,1500,6.4,,,,
Co34.5Cr30Ni26.5Al5.4W3.6 ,FCC+σ ,1,0,0,0,1,"cold rolling,Annealing at 850°C,1h",1,https://doi.org/10.1016/j.msea.2021.142140 ,,906,1181,9.8,,,,
Co34.5Cr30Ni26.5Al5.4W3.6 ,FCC+σ ,1,0,0,0,1,"cold rolling,Annealing at 900°C,1h",1,https://doi.org/10.1016/j.msea.2021.142140 ,,875,1219,19,,,,
AlCoCrFeNi2.1 ,FCC + BCC,1,1,0,0,0,cold-rolling (90%) and annealing (1200 °C) ,1,https://doi.org/10.1016/j.jallcom.2021.162907 ,,648,1075,12,,,,
AlCoCrFeNiTi0.2,BCC_A2+BCC_B2,0,1,0,0,0,compression with a strain rate of 1×10-3 /s,1,dx.doi.org/10.1007/s11665-015-1869-3,,,,,1710,23.5,,
AlCoCrFeNiTi0.4,BCC_A2+BCC_B2,0,1,0,0,0,compression with a strain rate of 1×10-3 /s,1,dx.doi.org/10.1007/s11665-015-1869-3,,,,,1970,24,,
AlCoCrFeNi,BCC_A2+BCC_B2,0,1,0,0,0,compression with a strain rate of 1×10-3 /s,1,dx.doi.org/10.1007/s11665-015-1869-3,,,,,1390,29.8,,
Co0.25CrFeNiMnAl0.3,FCC+BCC,1,1,0,0,0,deformation ,1,https://doi.org/10.1016/j.matdes.2022.110442 ,,486,801,22.8,715,,,
Co0.5CrFeNiMnAl0.3,FCC+BCC,1,1,0,0,0,deformation ,1,https://doi.org/10.1016/j.matdes.2022.110442 ,,471,745,13.9,716,,,
Co0.75CrFeNiMnAl0.3,FCC+BCC,1,1,0,0,0,deformation ,1,https://doi.org/10.1016/j.matdes.2022.110442 ,,425,723,23.1,707,,,
Co1CrFeNiMnAl0.3 ,FCC,1,0,0,0,0,deformation ,1,https://doi.org/10.1016/j.matdes.2022.110442 ,,245,535,45.3,401,,,
CrFeNiMnAl0.3,FCC+BCC,1,1,0,0,0,deformation ,1,https://doi.org/10.1016/j.matdes.2022.110442 ,,565,807,2.6,802,,,
Al0.3CoCrFeNi,FCC,1,0,0,0,0,direct laser sintered,1,dx.doi.org/10.1016/j.msea.2015.02.072,,,,,200,100,,
Al0.6CoCrFeNi,FCC+BCC,1,1,0,0,0,direct laser sintered,1,dx.doi.org/10.1016/j.msea.2015.02.072,,,,,400,50,,
Al0.85CoCrFeNi,BCC,0,1,0,0,0,direct laser sintered,1,dx.doi.org/10.1016/j.msea.2015.02.072,,,,,1400,25,,
Al2.2Li0.1Zr,,NA,NA,NA,NA,NA,"HE+cold rolled (CR), parallel section",1,dx.doi.org/10.17814/mechanik.2016.5-6.60,114,,,,470,,,
Al2.2Li1.2Cu0.1Zr,,NA,NA,NA,NA,NA,"HE+cold rolled (CR), parallel section, heat treated",1,dx.doi.org/10.17814/mechanik.2016.5-6.60,136,,,,410,,,
Al2.2Li1.2Cu0.1Zr,,NA,NA,NA,NA,NA,"HE+cold rolled (CR), parallel section, heat treated + aging",1,dx.doi.org/10.17814/mechanik.2016.5-6.60,152,,,,450,,,
Al2.2Li1.2Cu0.1Zr,,NA,NA,NA,NA,NA,"HE+cold rolled (CR), transverse section, heat treated",1,dx.doi.org/10.17814/mechanik.2016.5-6.60,116,,,,410,,,
Al2.2Li1.2Cu0.1Zr,,NA,NA,NA,NA,NA,"HE+cold rolled (CR), transverse section, heat treated + aging",1,dx.doi.org/10.17814/mechanik.2016.5-6.60,171,,,,450,,,
Al2.2Li0.1Zr,,NA,NA,NA,NA,NA,"HE+cold rolled(CR), transverse section",1,dx.doi.org/10.17814/mechanik.2016.5-6.60,158,,,,470,,,
(CoCrFeNi)95(WMo)5,matrix+σ phase,0,0,0,0,1,Heat treatment as-rolled,1,https://doi.org/10.1016/j.jallcom.2022.163774 ,,1337,1457,9.4,,,,
(CoCrFeNi)97(WMo)3,matrix+σ phase,0,0,0,0,1,Heat treatment as-rolled,1,https://doi.org/10.1016/j.jallcom.2022.163774 ,,1169,1238,9.8,,,,
(CoCrFeNi)89 (WMo)5(AlTi)6,matrix+σ phase,0,0,0,0,1,Heat treatment as-rolled,1,https://doi.org/10.1016/j.jallcom.2022.163774 ,,1327,1412,4,,,,
(CoCrFeNi)91 (WMo)3(AlTi)6,matrix+σ phase,0,0,0,0,1,Heat treatment as-rolled,1,https://doi.org/10.1016/j.jallcom.2022.163774 ,,1198,1265,4.7,,,,
(CoCrFeNi)93 (WMo)1(AlTi)6,matrix+σ phase,0,0,0,0,1,Heat treatment as-rolled,1,https://doi.org/10.1016/j.jallcom.2022.163774 ,,1156,1222,5.5,,,,
(CoCrFeNi)99(WMo)1,matrix+σ phase,0,0,0,0,1,Heat treatment as-rolled,1,https://doi.org/10.1016/j.jallcom.2022.163774 ,,1124,1234,10.1,,,,
TaTiNb ,BCC,0,1,0,0,0,"HEBM, SPS 1373 K,Annealing at  295°C",1,https://doi.org/10.1016/j.jallcom.2021.162030 ,,1886,,,2120,6,,
TaTiNbZr ,BCC,0,1,0,0,0,"HEBM, SPS 1373 K,Annealing at  295°C",1,https://doi.org/10.1016/j.jallcom.2021.162030 ,,1920,,,2070,3,,
TaTiNbZrMo ,BCC,0,1,0,0,0,"HEBM, SPS 1373 K,Annealing at  295°C",1,https://doi.org/10.1016/j.jallcom.2021.162030 ,,,,,1985,0,,
TaTiNbZrW ,BCC,0,1,0,0,0,"HEBM, SPS 1373 K,Annealing at  295°C",1,https://doi.org/10.1016/j.jallcom.2021.162030 ,,2458,,,2665,1,,
TaTiNb ,BCC,0,1,0,0,0,"HEBM, SPS 1373 K,Annealing at  873°C",1,https://doi.org/10.1016/j.jallcom.2021.162030 ,,1495,,,1762,4,,
TaTiNbZr ,BCC,0,1,0,0,0,"HEBM, SPS 1373 K,Annealing at  873°C",1,https://doi.org/10.1016/j.jallcom.2021.162030 ,,1365,,,1642,2,,
TaTiNbZrMo ,BCC,0,1,0,0,0,"HEBM, SPS 1373 K,Annealing at  873°C",1,https://doi.org/10.1016/j.jallcom.2021.162030 ,,,,,620,0,,
TaTiNbZrW ,BCC,0,1,0,0,0,"HEBM, SPS 1373 K,Annealing at  873°C",1,https://doi.org/10.1016/j.jallcom.2021.162030 ,,1387,,,1565,1,,
Al0.3Cr0.5FeCoNi,FCC+BCC,1,1,0,0,0,homogenised,0,https://doi.org/10.1016/j.jallcom.2020.158436 ,163,233,504,45,,,,
Al0.3Cr1.0FeCoNi,FCC+BCC,1,1,0,0,0,homogenised,0,https://doi.org/10.1016/j.jallcom.2020.158436 ,171,259,559,47,,,,
Al0.3Cr1.5FeCoNi,FCC+BCC,1,1,0,0,0,homogenised,0,https://doi.org/10.1016/j.jallcom.2020.158436 ,191,294,640,44,,,,
Al0.3Cr1.7FeCoNi,FCC+BCC,1,1,0,0,0,homogenised,0,https://doi.org/10.1016/j.jallcom.2020.158436 ,229,338,742,28,,,,
Al0.3Cr2.0FeCoNi,FCC+BCC,1,1,0,0,0,homogenised,0,https://doi.org/10.1016/j.jallcom.2020.158436 ,343,546,1078,11,,,,
Al0.3FeCoNi ,FCC+BCC,1,1,0,0,0,homogenised,0,https://doi.org/10.1016/j.jallcom.2020.158436 ,153,221,486,41,,,,
Al0.5CoCrCuFeNiSi0,fcc+bcc,1,1,0,0,0,homogenised,0,http://dx.doi.org/10.1016/j.jallcom.2014.11.085,263,,,,1260,35,,
Al0.5CoCrCuFeNiSi0.4,fcc+bcc,1,1,0,0,0,homogenised,0,http://dx.doi.org/10.1016/j.jallcom.2014.11.085,420,,,,1790,23,,
Al0.5CoCrCuFeNiSi0.8,fcc+bcc,1,1,0,0,0,homogenised,0,http://dx.doi.org/10.1016/j.jallcom.2014.11.085,653,,,,1006,3.7,,
Al0.5CoCrFe0.5NiTi0.5,BCC+FCC+σ+ordered BCC,1,1,0,0,1,homogenised,0,dx.doi.org/10.1016/j.matchar.2016.02.018,730,,,,1659,0.11,,
Al0.5CoCrFe1.5NiTi0.7,BCC+FCC+ordered BCC,1,1,0,0,0,homogenised,0,dx.doi.org/10.1016/j.matchar.2016.02.018,430,,,,895,0.38,,
Al0.5CoCrFe2NiTi0.8,BCC+FCC+ordered BCC,1,1,0,0,0,homogenised,0,dx.doi.org/10.1016/j.matchar.2016.02.018,399,,,,866,0.45,,
Al0.5CoCrFeMo0.2Ni,FCC+BCC+σ,1,1,0,0,1,homogenised,0,https://doi.org/10.1016/j.vacuum.2020.109173 ,290,,,,2006,34,,
Al0.5CoCrFeMo0.3 Ni,FCC+BCC+σ,1,1,0,0,1,homogenised,0,https://doi.org/10.1016/j.vacuum.2020.109173 ,340,,,,2101,31,,
Al0.5CoCrFeMo0.4 Ni,FCC+BCC+σ,1,1,0,0,1,homogenised,0,https://doi.org/10.1016/j.vacuum.2020.109173 ,430,,,,2117,18,,
Al0.5CoCrFeNiTi0.6,BCC+FCC+σ+ordered BCC,1,1,0,0,1,homogenised,0,dx.doi.org/10.1016/j.matchar.2016.02.018,526,,,,1178,0.21,,
Al0.5CoCrFeMo0.5 Ni,FCC,1,0,0,0,0,homogenised,0,https://doi.org/10.1016/j.vacuum.2020.109173 ,220,,,,,,,
Al0.5CoCrFeMo0.5 Ni,FCC+BCC+σ,1,1,0,0,1,homogenised,0,https://doi.org/10.1016/j.vacuum.2020.109173 ,571,,,,2360,10,,
AlCoCrFeNi,,NA,NA,NA,NA,NA,Homogenised,1,http://dx.doi.org/10.1016/j.matdes.2013.12.048,534,,,,1378.9,22.7,,
AlCoCrFeNi ,BCC+Laves,0,1,1,0,0,Homogenised,1,https://doi.org/10.1016/j.jallcom.2022.164383 ,522,,,,,,,
CoCrFeMnNi ,BCC+Laves,0,1,1,0,0,Homogenised,1,https://doi.org/10.1016/j.jallcom.2022.164383 ,134.4,,,,,,,
CoFeNiV,,NA,NA,NA,NA,NA,Homogenised,1,dx.doi.org/10.1016/j.jallcom.2015.07.185,238.07,,,,428.3,80,,
Al0.5NbTiVZr,BCC+Laves,0,1,1,0,0,Homogenised,1,dx.doi.org/10.1179/1743284715Y.0000000032,500,,,,960,4,,
AlCoCrFeNiV,,NA,NA,NA,NA,NA,Homogenised,1,http://dx.doi.org/10.1016/j.matdes.2013.12.052,648.8,,,,1726.5,0.7,,
AlCoCrFeNiV0.2,,NA,NA,NA,NA,NA,Homogenised,1,http://dx.doi.org/10.1016/j.matdes.2013.12.049,557.6,,,,1492.4,26.8,,
AlCoCrFeNiV0.5,,NA,NA,NA,NA,NA,Homogenised,1,http://dx.doi.org/10.1016/j.matdes.2013.12.050,591.3,,,,1597.7,5.1,,
AlCoCrFeNiV0.8,,NA,NA,NA,NA,NA,Homogenised,1,http://dx.doi.org/10.1016/j.matdes.2013.12.051,624.8,,,,1695.8,5.7,,
Al1.5NbTiVZr,BCC+Laves,0,1,1,0,0,Homogenised,1,dx.doi.org/10.1179/1743284715Y.0000000032,630,,,,,0,,
Co2Mo0.5Ni2VW0.5,FCC+μ,1,0,0,0,0,homogenised,0,dx.doi.org/10.1016/j.matdes.2016.07.113,376,,,,925,55,,
Co2Mo0.6Ni2VW0.6,FCC+μ,1,0,0,0,0,homogenised,0,dx.doi.org/10.1016/j.matdes.2016.07.113,560,,,,1411,11.8,,
Co2Mo0.8Ni2VW0.8,FCC+μ,1,0,0,0,0,homogenised,0,dx.doi.org/10.1016/j.matdes.2016.07.113,577,,,,1431,14.4,,
Co2Mo1.5Ni2VW1.5,FCC+BCC+μ,1,1,0,0,0,homogenised,0,dx.doi.org/10.1016/j.matdes.2016.07.113,583,,,,1320,13.9,,
Co2Mo1.75Ni2VW1.75,FCC+BCC+μ,1,1,0,0,0,homogenised,0,dx.doi.org/10.1016/j.matdes.2016.07.113,667,,,,1607,9.4,,
Co2MoNi2VW,FCC+BCC+μ,1,1,0,0,0,homogenised,0,dx.doi.org/10.1016/j.matdes.2016.07.113,510,,,,1371,16,,
Co30Cr10Fe10Al18Ni29Mo3,FCC+BCC,1,1,0,0,0,homogenised,0,https://doi.org/10.1016/j.vacuum.2020.109173 ,359,,,,1198,14.5,,
Co30Cr10Fe10Al18Ni30Mo2,FCC+BCC,1,1,0,0,0,homogenised,0,https://doi.org/10.1016/j.vacuum.2020.109173 ,362,,,,1250,14.7,,
Co30Cr10Fe10Al18Ni31Mo1,FCC+BCC,1,1,0,0,0,homogenised,0,https://doi.org/10.1016/j.vacuum.2020.109173 ,357,,,,1159,18.2,,
AlNbTiVZr,BCC+Laves,0,1,1,0,0,Homogenised,1,dx.doi.org/10.1179/1743284715Y.0000000032,550,,,,1080,2.3,,
CoFeNi1.2VMo,,NA,NA,NA,NA,NA,Homogenised,1,dx.doi.org/10.1016/j.jallcom.2015.07.185,602,,,,2000,7.5,,
CoFeNi1.4VMo,,NA,NA,NA,NA,NA,Homogenised,1,dx.doi.org/10.1016/j.jallcom.2015.07.185,537.53,,,,2000,7.5,,
CoFeNi1.6VMo,,NA,NA,NA,NA,NA,Homogenised,1,dx.doi.org/10.1016/j.jallcom.2015.07.185,520.4,,,,1900,8,,
CoFeNi1.8VMo,,NA,NA,NA,NA,NA,Homogenised,1,dx.doi.org/10.1016/j.jallcom.2015.07.185,510.3,,,,1900,9,,
CoFeNi2VMo,,NA,NA,NA,NA,NA,Homogenised,1,dx.doi.org/10.1016/j.jallcom.2015.07.185,382.27,,,,679.1,24.7,,
NbTiVZr,BCC,0,1,0,0,0,Homogenised,1,dx.doi.org/10.1179/1743284715Y.0000000032,460,,,,1320,4.2,,
CoFeNiVMo,,NA,NA,NA,NA,NA,Homogenised,1,dx.doi.org/10.1016/j.jallcom.2015.07.185,624.6,,,,2000,7.5,,
CoFeNiVMo0.2,,NA,NA,NA,NA,NA,Homogenised,1,dx.doi.org/10.1016/j.jallcom.2015.07.185,267.28,,,,686.9,80,,
CoFeNiVMo0.4,,NA,NA,NA,NA,NA,Homogenised,1,dx.doi.org/10.1016/j.jallcom.2015.07.185,402.45,,,,1300,19.7,,
CoFeNiVMo0.6,,NA,NA,NA,NA,NA,Homogenised,1,dx.doi.org/10.1016/j.jallcom.2015.07.185,556.68,,,,1900,7.5,,
CoFeNiVMo0.8,,NA,NA,NA,NA,NA,Homogenised,1,dx.doi.org/10.1016/j.jallcom.2015.07.185,605.63,,,,2100,7.5,,
CrFeNi2V0.5W,FCC+BCC+σ,1,1,0,0,1,Homogenised,1,dx.doi.org/10.1007/s11665-015-1767-8,305,,,,900,70,,
CrFeNi2V0.5W0.25,FCC+σ,1,0,0,0,1,Homogenised,1,dx.doi.org/10.1007/s11665-015-1767-8,226,,,,410,70,,
CrFeNi2V0.5W0.5,FCC+BCC+σ,1,1,0,0,1,Homogenised,1,dx.doi.org/10.1007/s11665-015-1767-8,289.3,,,,520,70,,
CrFeNi2V0.5W0.75,FCC+BCC+σ,1,1,0,0,1,Homogenised,1,dx.doi.org/10.1007/s11665-015-1767-8,289.3,,,,700,70,,
CrFeNiCuCo,FCC1+FCC2,1,0,0,0,0,Homogenised,1,dx.doi.org/10.1007/s11106-015-9720-9,407.8719282,,,,,,,
CrFeNiCuCoAl,FCC1+FCC2+BCC,1,1,0,0,0,Homogenised,1,dx.doi.org/10.1007/s11106-015-9720-9,509.8399103,,,,,,,
CrFeNiCuCoAl0.5,FCC1+FCC2+BCC,1,1,0,0,0,Homogenised,1,dx.doi.org/10.1007/s11106-015-9720-9,305.9039462,,,,,,,
CrFeNiCuCoAl2,FCC1+FCC2+BCC,1,1,0,0,0,Homogenised,1,dx.doi.org/10.1007/s11106-015-9720-9,815.7438564,,,,,,,
CrFeNiCuCoAl3,BCC,0,1,0,0,0,Homogenised,1,dx.doi.org/10.1007/s11106-015-9720-9,713.7758744,,,,,,,
CrFeNiV0.5W,FCC+BCC+σ,1,1,0,0,1,Homogenised,1,dx.doi.org/10.1007/s11665-015-1767-8,633,,,,2240,7.28,,
CrFeNiV0.5W0.25,FCC+σ,1,0,0,0,1,Homogenised,1,dx.doi.org/10.1007/s11665-015-1767-8,869,,,,1113,3.28,,
CrFeNiV0.5W0.5,FCC+BCC+σ,1,1,0,0,1,Homogenised,1,dx.doi.org/10.1007/s11665-015-1767-8,777,,,,1306,4.49,,
CrFeNiV0.5W0.75,FCC+BCC+σ,1,1,0,0,1,Homogenised,1,dx.doi.org/10.1007/s11665-015-1767-8,783,,,,1599,6,,
CuYZrHfAl,HCP1+HCP2+BCC,0,1,0,1,0,Homogenised,1,dx.doi.org/10.1016/j.matdes.2016.06.100,532,,,,1751,,,
CuYZrTiAl,HCP1+BCC,0,1,0,1,0,Homogenised,1,dx.doi.org/10.1016/j.matdes.2016.06.100,480,,,,1432,,,
CuYZrTiHf,HCP1+BCC,0,1,0,1,0,Homogenised,1,dx.doi.org/10.1016/j.matdes.2016.06.100,312,,,,1380,21.3,,
FeCoNiCuMo0.2 ,FCC,1,0,0,0,0,homogenised,0,https://doi.org/10.1016/j.vacuum.2020.109173 ,162,,,,1041,54,,
FeCoNiCuMo0.4,FCC,1,0,0,0,0,homogenised,0,https://doi.org/10.1016/j.vacuum.2020.109173 ,203,,,,1106,40,,
FeCoNiCuMo0.6,FCC,1,0,0,0,0,homogenised,0,https://doi.org/10.1016/j.vacuum.2020.109173 ,277,,,,1421,34,,
FeCoNiCuMo0.8,FCC1+FCC2 Cu rich,1,0,0,0,0,homogenised,0,https://doi.org/10.1016/j.vacuum.2020.109173 ,347,,,,1436,43,,
FeCoNiCuMo1,FCC1+FCC2 Cu rich,1,0,0,0,0,homogenised,0,https://doi.org/10.1016/j.vacuum.2020.109173 ,382,,,,1460,50,,
FeCrNiCoAl,bcc,0,1,0,0,0,homogenised,0,http://dx.doi.org/10.1016/j.jallcom.2014.06.090,555,,,,,21,,
FeCrNiCoAl0.5Cu,fcc,1,0,0,0,0,homogenised,0,http://dx.doi.org/10.1016/j.jallcom.2014.06.090,275,,,,350,,,
FeCrNiCoAl0.5Cu0.5,fcc,1,0,0,0,0,homogenised,0,http://dx.doi.org/10.1016/j.jallcom.2014.06.090,245,,,,325,,,
FeCrNiCoAl0.5Cu0.75,fcc,1,0,0,0,0,homogenised,0,http://dx.doi.org/10.1016/j.jallcom.2014.06.090,245,,,,320,,,
FeCrNiCoAlCu0.1,bcc,0,1,0,0,0,homogenised,0,http://dx.doi.org/10.1016/j.jallcom.2014.06.090,575,,,,,15.8,,
FeCrNiCoCu0.5Al,,NA,NA,NA,NA,NA,homogenised,0,http://dx.doi.org/10.1016/j.jallcom.2014.06.090,582,,,,1355,9,,
FeCrNiCoCu0.5Al0.5,,NA,NA,NA,NA,NA,homogenised,0,http://dx.doi.org/10.1016/j.jallcom.2014.06.090,245,,,,340,,,
FeCrNiCoCu0.5Al0.7,fcc+bcc,1,1,0,0,0,homogenised,0,http://dx.doi.org/10.1016/j.jallcom.2014.06.090,320,,,,630,42.7,,
FeCrNiCoCu0.5Al0.75,fcc+bcc,1,1,0,0,0,homogenised,0,http://dx.doi.org/10.1016/j.jallcom.2014.06.090,350,,,,820,28,,
FeCrNiCoCu0.5Al0.8,fcc+bcc,1,1,0,0,0,homogenised,0,http://dx.doi.org/10.1016/j.jallcom.2014.06.090,410,,,,1150,27,,
FeCrNiCoCu0.5Al0.9,fcc+bcc,1,1,0,0,0,homogenised,0,http://dx.doi.org/10.1016/j.jallcom.2014.06.090,570,,,,1345,9,,
MoTaWNbV ,BCC+Laves,0,1,1,0,0,Homogenised,1,https://doi.org/10.1016/j.jallcom.2022.164383 ,773,,,,,,,
NbTiV0.3Mo,BCC,0,1,0,0,0,homogenised,0,https://doi.org/10.1016/j.dib.2018.11.111,,,,,1455,25,,
NbTiV0.3Mo0.1,BCC,0,1,0,0,0,homogenised,0,https://doi.org/10.1016/j.dib.2018.11.111,,,,,932,45,,
NbTiV0.3Mo0.3,BCC,0,1,0,0,0,homogenised,0,https://doi.org/10.1016/j.dib.2018.11.111,,,,,1312,50,,
Ti20Zr10Nb ,BCC+Laves,0,1,1,0,0,Homogenised,1,https://doi.org/10.1016/j.jallcom.2022.164383 ,235.2,,,,,,,
Ti2VNbMoZr,BCC,0,1,0,0,0,Homogenised,1,https://doi.org/10.1016/j.ijrmhm.2021.105762 ,4067,1344,,,,27,,
Ti2VNbMoZr1.5,BCC,0,1,0,0,0,Homogenised,1,https://doi.org/10.1016/j.ijrmhm.2021.105762 ,4145,1329,,,,29.5,,
Ti2VNbMoZr2,BCC,0,1,0,0,0,Homogenised,1,https://doi.org/10.1016/j.ijrmhm.2021.105762 ,4253,1321,,,,31.6,,
Ti2VNbMoZr3,BCC,0,1,0,0,0,Homogenised,1,https://doi.org/10.1016/j.ijrmhm.2021.105762 ,3978,1304,,,,29.7,,
Ti-30Zr ,BCC+Laves,0,1,1,0,0,Homogenised,1,https://doi.org/10.1016/j.jallcom.2022.164383 ,273.1,,,,,,,
Ti6Al4V ,BCC+Laves,0,1,1,0,0,Homogenised,1,https://doi.org/10.1016/j.jallcom.2022.164383 ,320,,,,,,,
TiZrHfNbFe ,BCC+Laves,0,1,1,0,0,Homogenised,1,https://doi.org/10.1016/j.jallcom.2022.164383 ,535.5,,,,,,,
TiZrHfNbFe0.5 ,BCC+Laves,0,1,1,0,0,Homogenised,1,https://doi.org/10.1016/j.jallcom.2022.164383 ,421.8,,,,,,,
TiZrHfNbFe1.5 ,BCC+Laves,0,1,1,0,0,Homogenised,1,https://doi.org/10.1016/j.jallcom.2022.164383 ,665.3,,,,,,,
TiZrHfNbFe2 ,BCC+Laves,0,1,1,0,0,Homogenised,1,https://doi.org/10.1016/j.jallcom.2022.164383 ,767.3,,,,,,,
TiZrNbTaMo ,BCC+Laves,0,1,1,0,0,Homogenised,1,https://doi.org/10.1016/j.jallcom.2022.164383 ,490,,,,,,,
W0.5Ni2Co2CrMo0.5,FCC+μ+σ(MoNi4),1,0,0,0,1,Homogenised,1,dx.doi.org/10.4028/www.scientific.net/MSF.816.324,306.8,,,,250,55,,
W0.5Ni2Co2VCr0.5,FCC+Laves,1,0,1,0,0,Homogenised,1,dx.doi.org/10.4028/www.scientific.net/MSF.816.324,255.88,,,,750,,,
W0.5Ni2Co2VMo0.5,FCC+BCC+Laves,1,1,1,0,0,Homogenised,1,dx.doi.org/10.4028/www.scientific.net/MSF.816.324,376.1,,,,1000,55,,
AlCoCrFeNi2.1 ,FCC + BCC,1,1,0,0,0,hybrid rolling,1,https://doi.org/10.1016/j.jallcom.2021.162907 ,,1900,2000,8,,,,
Al2.2Li0.1Zr,,NA,NA,NA,NA,NA,hydrostatic extrusion (HE),1,dx.doi.org/10.17814/mechanik.2016.5-6.60,118,,,,470,,,
Al2.2Li1.2Cu0.1Zr,,NA,NA,NA,NA,NA,"hydrostatic extrusion (HE), heat treated",1,dx.doi.org/10.17814/mechanik.2016.5-6.60,137,,,,410,,,
Al2.2Li1.2Cu0.1Zr,,NA,NA,NA,NA,NA,"hydrostatic extrusion (HE), heat treated + aging",1,dx.doi.org/10.17814/mechanik.2016.5-6.60,,,,,450,,,
Al18Si5Zr,,NA,NA,NA,NA,NA,"induction furnace @800C, Zr from K2ZrF6 salt",1,dx.doi.org/10.1016/j.jallcom.2013.11.145,,280.1,318.3,3.65,,,,
Al18Si5Zr,,NA,NA,NA,NA,NA,"induction furnace @800C, Zr from sponge Zr",1,dx.doi.org/10.1016/j.jallcom.2013.11.145,,247.5,275.6,3.09,,,,
NiCoFeCr,FCC,1,0,0,0,0,induction melting,1,dx.doi.org/10.1016/j.msea.2016.05.082,,800,,,2400,,,
NiCoFeCrAl,FCC+BCC,1,1,0,0,0,induction melting,1,dx.doi.org/10.1016/j.msea.2016.05.082,,1860,,,5580,,,
NiCoFeCrGa,FCC+BCC,1,1,0,0,0,induction melting,1,dx.doi.org/10.1016/j.msea.2016.05.082,,1360,,,4080,,,
NiCoFeCrGe,FCC+BCC,1,1,0,0,0,induction melting,1,dx.doi.org/10.1016/j.msea.2016.05.082,,1130,,,3390,,,
NiCoFeCrSn,FCC+BCC,1,1,0,0,0,induction melting,1,dx.doi.org/10.1016/j.msea.2016.05.082,,1830,,,5490,,,
CoCrFeMnNi,FCC,1,0,0,0,0,LMD,1,https://doi.org/10.1016/j.jmst.2020.10.052,,100◦C/525,,,,,,
CoCrFeMnNi,FCC,1,0,0,0,0,LMD,1,https://doi.org/10.1016/j.jmst.2020.10.052,,1000◦C/70,,,,,,
CoCrFeMnNi,FCC,1,0,0,0,0,LMD,1,https://doi.org/10.1016/j.jmst.2020.10.052,,200◦C/420,,,,,,
CoCrFeMnNi,FCC,1,0,0,0,0,LMD,1,https://doi.org/10.1016/j.jmst.2020.10.052,,620,,,,,,
CoCrFeMnNi,FCC,1,0,0,0,0,LMD,1,https://doi.org/10.1016/j.jmst.2020.10.052,,400◦C/320,,,,,,
CoCrFeMnNi,FCC,1,0,0,0,0,LMD,1,https://doi.org/10.1016/j.jmst.2020.10.052,,600,,,,,,
CoCrFeMnNi,FCC,1,0,0,0,0,LMD,1,https://doi.org/10.1016/j.jmst.2020.10.052,,800◦C/190,,,,,,
FeCoNiMn0.25Al0.25 ,FCC,1,0,0,0,0,"M, CR 70%",1,https://doi.org/10.1016/j.pmatsci.2021.100777 ,,623,1030,8,,,,
TiZrNbHfTa ,BCC + HCP ,0,1,0,1,0,"M, IM, CR, HT 1100 ◦ C/5h, HPT, AN 500 ◦ C/1h",1,https://doi.org/10.1016/j.pmatsci.2021.100777 ,,1520,1520,2,,,,
Ni1.5Co1.5CrFeTi0.5 ,,NA,NA,NA,NA,NA,MA + SPS,1,missing ref,442,1308,1384,,,4.01,y,
(FeCrNiCo)Al0.75Cu0.25 ,,NA,NA,NA,NA,NA,MA + VAM ,1,missing ref,375,,,,2787,43.6,y,
CrMnFeCoNi,,NA,NA,NA,NA,NA,MA +HIP,1,missing ref,699,,,,2000,0.5,y,
Nb25Mo25Ta25W25 ,,NA,NA,NA,NA,NA,MA +SPS ,1,missing ref,795.9,,,,3016,16.8,y,
CoNiFeAl0.4Ti0.6Cr0.5Al ,,NA,NA,NA,NA,NA,MA +SPS ,1,missing ref,1551,336.2,362,,,8.4,y,
FeCoCrNiMnAl0 ,,NA,NA,NA,NA,NA,MA +SPS ,1,missing ref,415,,,,2026,20.3,y,
FeCoNiCrMnAl ,,NA,NA,NA,NA,NA,MA +SPS ,1,missing ref,377.6,,1011,,,,y,
FeNiCrCo0.3Al0.7 ,,NA,NA,NA,NA,NA,MA +SPS ,1,missing ref,624,,,,2635±55,8.12±0.51,y,
Ti28Nb23Mo23Ta23W23 ,,NA,NA,NA,NA,NA,MA +SPS ,1,missing ref,750,,,,3340,26.3,y,
CrMnFeCoNi,,NA,NA,NA,NA,NA,MA C871SPS ,1,missing ref,625,,,,1907,11.16,y,
CrMnFeCoNi,,NA,NA,NA,NA,NA,MA+SPS ,1,missing ref,526,,1055,,,6.3,y,
Ni1.2CoCuFeCr0.8,BCC+FCC,1,1,0,0,0,mechanical alloying (MA),1,dx.doi.org/10.1016/j.jallcom.2015.11.205,,,,,,,,
Ni1.5CoCuFeCr0.5,BCC+FCC,1,1,0,0,0,mechanical alloying (MA),1,dx.doi.org/10.1016/j.jallcom.2015.11.205,,,,,,,,
Ni1.8CoCuFeCr0.2,BCC+FCC,1,1,0,0,0,mechanical alloying (MA),1,dx.doi.org/10.1016/j.jallcom.2015.11.205,,,,,,,,
NiCoCuFeCr,BCC+FCC,1,1,0,0,0,mechanical alloying (MA),1,dx.doi.org/10.1016/j.jallcom.2015.11.205,,,,,,,,
CoCrFeNiAl,bcc + fcc,1,1,0,0,0,mechanical alloying + plasma spark sintering,1,http://dx.doi.org/10.1016/j.jallcom.2013.11.146,625,,,,1907,,,
CoCrFeNiAl0.3 ,FCC + BCC,1,1,0,0,0,Mechanical alloying + thermomechanical consolidation ,1,https://doi.org/10.1016/j.matchar.2022.111833 ,,1008,1122,12.9,,,,
CoCrFeNiAl0.3 ,FCC + BCC,1,1,0,0,0,Mechanical alloying + thermomechanical consolidation + homogenization treatment ,1,https://doi.org/10.1016/j.matchar.2022.111833 ,,950,1135,17.3,,,,
CoCrFeNiAl0.3 ,FCC + BCC,1,1,0,0,0,Mechanical mixing + thermomechanical consolidation ,1,https://doi.org/10.1016/j.matchar.2022.111833 ,,754,876,6.8,,,,
CoCrFeNiAl0.3 ,FCC + BCC,1,1,0,0,0,Mechanical mixing + thermomechanical consolidation + homogenization treatment,1,https://doi.org/10.1016/j.matchar.2022.111833 ,,610,887,16.7,,,,
FeCoCrNi ,,NA,NA,NA,NA,NA,PM,1,missing ref,,359,712.5,,,56,y,
AlCuNiFeCr,bcc,0,1,0,0,0,pressure sintering,1,dx.dox.org/10.1007/s11106-016-9790-3,9200,,,,3220,2.36,,
AlCuNiFeTi,bcc,0,1,0,0,0,pressure sintering,1,dx.dox.org/10.1007/s11106-016-9790-3,11200,,,,3620,3.04,,
CoCrFeNi,FCC,1,0,0,0,0,rolling and annealing,1,https://doi.org/10.1016/j.jallcom.2020.154159 ,,240,464,45,156,55,,
CoCrFeNiHf0.1,FCC,1,0,0,0,0,rolling and annealing,1,https://doi.org/10.1016/j.jallcom.2020.154159 ,,350,640,29,345,51.8,,
CoCrFeNiHf0.2,FCC,1,0,0,0,0,rolling and annealing,1,https://doi.org/10.1016/j.jallcom.2020.154159 ,,450,616,6,637,39.8,,
CoCrFeNiHf0.3,FCC,1,0,0,0,0,rolling and annealing,1,https://doi.org/10.1016/j.jallcom.2020.154159 ,,,,,1177,12,,
CoCrFeNiHf0.4,C15 Laves+FCC ,1,0,1,0,0,rolling and annealing,1,https://doi.org/10.1016/j.jallcom.2020.154159 ,,,,,1501,4.5,,
TiZrHfNiCu,Laves,0,0,1,0,0,room temperature under compressive mode at a strain rate of 1×10-3/s,1,dx.doi.org/10.1007/s12540-016-6034-5,,,,,1924,0.39,,
TiZrHfNiCuCo,BCC+Laves,0,1,1,0,0,room temperature under compressive mode at a strain rate of 1×10-3/s,1,dx.doi.org/10.1007/s12540-016-6034-5,,,,,2091,2.26,,
TiZrHfNiCuNb,BCC+Laves,0,1,1,0,0,room temperature under compressive mode at a strain rate of 1×10-3/s,1,dx.doi.org/10.1007/s12540-016-6034-5,,,,,1646,2.47,,
AlCuFeMnTiV ,FCC,1,0,0,0,0,Sintering temperature 1000°C,1,https://doi.org/10.1016/j.jallcom.2021.163352 ,610,2465,,,2465,12.33,,
AlCuFeMnTiV ,FCC,1,0,0,0,0,Sintering temperature 1050°C,1,https://doi.org/10.1016/j.jallcom.2021.163352 ,618,2630,,,2630,15.83,,
AlCuFeMnTiV ,FCC,1,0,0,0,0,Sintering temperature 1100°C,1,https://doi.org/10.1016/j.jallcom.2021.163352 ,596,1238,,,1238,7.38,,
AlCuFeMnTiV ,FCC,1,0,0,0,0,Sintering temperature 950°C,1,https://doi.org/10.1016/j.jallcom.2021.163352 ,597,2420,,,2420,13.42,,
W35Ta35Mo10Nb10V10 ,BCC,0,1,0,0,0,"Sintering time 10min,Sintering temperature 1600°C",1,https://doi.org/10.1016/j.jallcom.2021.162505 ,,,,,2238,,,
W35Ta35Mo10Nb10V10 ,BCC,0,1,0,0,0,"Sintering time 10min,Sintering temperature 1700°C",1,https://doi.org/10.1016/j.jallcom.2021.162505 ,,,,,2519,,,
W35Ta35Mo10Nb10V10 ,BCC,0,1,0,0,0,"Sintering time 10min,Sintering temperature 1800°C",1,https://doi.org/10.1016/j.jallcom.2021.162505 ,,,,,2267,,,
W35Ta35Mo10Nb10V10 ,BCC,0,1,0,0,0,"Sintering time 1min,Sintering temperature 1800°C",1,https://doi.org/10.1016/j.jallcom.2021.162505 ,,,,,2258,,,
W35Ta35Mo10Nb10V10 ,BCC,0,1,0,0,0,"Sintering time 5min,Sintering temperature 1800°C",1,https://doi.org/10.1016/j.jallcom.2021.162505 ,,,,,1978,,,
Ni1.2CoCuFeCr0.8,FCC1+FCC2,1,0,0,0,0,spark plasma sintering (SPS).,1,dx.doi.org/10.1016/j.jallcom.2015.11.205,374,,,,1145,26.9,,
Ni1.5CoCuFeCr0.5,FCC1+FCC2,1,0,0,0,0,spark plasma sintering (SPS).,1,dx.doi.org/10.1016/j.jallcom.2015.11.205,376,,,,1009,29.5,,
Ni1.8CoCuFeCr0.2,FCC1+FCC2,1,0,0,0,0,spark plasma sintering (SPS).,1,dx.doi.org/10.1016/j.jallcom.2015.11.205,322,,,,747,32.4,,
NiCoCuFeCr,FCC1+FCC2,1,0,0,0,0,spark plasma sintering (SPS).,1,dx.doi.org/10.1016/j.jallcom.2015.11.205,321,,,,869,32.2,,
Al0.6CoNiFeTi0.4 ,BCC,0,1,0,0,0,SPS,1,https://doi.org/10.1016/j.vacuum.2022.110930 ,712,,,,2732,10.1,,
Co25Ni25Fe25Al7.5Cu17.5 ,BCC,0,1,0,0,0,SPS,1,https://doi.org/10.1016/j.vacuum.2022.110930 ,454,,,,1795,10.6,,
NbMoTaWV ,BCC,0,1,0,0,0,SPS,1,https://doi.org/10.1016/j.vacuum.2022.110930 ,774,,,,2785,16.2,,
FeCoNi1.5CuB0.5Y0.2 ,FCC,1,0,0,0,0,as-cast,0,https://doi.org/10.1016/j.jallcom.2022.164310 ,,,,,1023.57,,,
Nb25Mo25Ta25W25 ,,NA,NA,NA,NA,NA,VAM,1,missing ref,455,,,,1211,2.6,y,
TiZrNbTa ,BCC,0,1,0,0,0,welded,1,https://doi.org/10.1016/j.mtcomm.2022.103847 ,,905,,,,,,
Al0.25CoCrFeNi,FCC,1,0,0,0,0,,NA,https://doi.org/10.1016/j.dib.2018.11.111,110,,,,,,,
Al0.25CoCrFeNi,FCC,1,0,0,0,0,,NA,https://doi.org/10.1016/j.dib.2018.11.111,113,,,,,,,
Al0.375CoCrFeNi,FCC,1,0,0,0,0,,NA,https://doi.org/10.1016/j.dib.2018.11.111,131,,,,,,,
Al0.375CoCrFeNi,FCC,1,0,0,0,0,,NA,https://doi.org/10.1016/j.dib.2018.11.111,196,,,,,,,
Al0.5CoCrCuFeNi,FCC,1,0,0,0,0,,NA,https://doi.org/10.1016/j.dib.2018.11.111,210,,,,388,,,
Al0.5CoCrCuFeNi,FCC,1,0,0,0,0,,NA,https://doi.org/10.1016/j.dib.2018.11.111,215,,,,,,,
Al0.5CoCrCuFeNi,FCC,1,0,0,0,0,,NA,https://doi.org/10.1016/j.dib.2018.11.111,225,,,,,,,
Al0.5CoCrCuFeNi,,NA,NA,NA,NA,NA,,NA,https://doi.org/10.1016/j.dib.2018.11.111,300,,,,,,,
Al0.5CoCrFeNi,FCC + BCC,1,1,0,0,0,,NA,https://doi.org/10.1016/j.dib.2018.11.111,159,,,,,,,
Al0.5CoCrFeNi,FCC + BCC,1,1,0,0,0,,NA,https://doi.org/10.1016/j.dib.2018.11.111,209,,,,,,,
Al0.6CoFeNiCr0.4 ,FCC+BCC,1,1,0,0,0,,NA,https://doi.org/10.1016/j.matchemphys.2020.122700,249,668,,,,,,
Al0.6CoFeNiCr0.4 ,FCC+BCC,1,1,0,0,0,,NA,https://doi.org/10.1016/j.matchemphys.2020.122700,550,801,,,,39,,
(CoCr-FeMnNi)85.4Mo14.6,FCC+BCC,1,1,0,0,0,,NA,https://doi.org/10.1016/j.intermet.2021.10723,894.89,,,,,,,
(CoCr-FeMnNi)92.3Mo7.7,FCC+BCC,1,1,0,0,0,,NA,https://doi.org/10.1016/j.intermet.2021.10723,779.59,,,,,,,
(CoCr-FeMnNi)95.1Mo4.9,FCC+BCC,1,1,0,0,0,,NA,https://doi.org/10.1016/j.intermet.2021.10723,829.59,,,,,,,
(CoCr-FeMnNi)97.7Mo2.3,FCC+BCC,1,1,0,0,0,,NA,https://doi.org/10.1016/j.intermet.2021.10723,674.48,3620,,,5160,16.4,,
(CoCr-FeMnNi)99.5Mo0.5,FCC+BCC,1,1,0,0,0,,NA,https://doi.org/10.1016/j.intermet.2021.10723,471.42,1400,,,3640,30.3,,
(CoCr-FeMnNi)99Mo,FCC+BCC,1,1,0,0,0,,NA,https://doi.org/10.1016/j.intermet.2021.10723,534.69,2970,,,6510,25.1,,
Al0.6CoFeNiCr0.4 ,FCC+BCC,1,1,0,0,0,,NA,https://doi.org/10.1016/j.matchemphys.2020.122700,650,1324,,,,31.4,,
Al0.6CoFeNiCr0.4 ,FCC+BCC,1,1,0,0,0,,NA,https://doi.org/10.1016/j.matchemphys.2020.122700,750,1205,,,,24.2,,
Al0.6CoFeNiCr0.4 ,FCC+BCC,1,1,0,0,0,,NA,https://doi.org/10.1016/j.matchemphys.2020.122700,850,793,,,,34.5,,
Al0.75CoCrFeNi,FCC + BCC,1,1,0,0,0,,NA,https://doi.org/10.1016/j.dib.2018.11.111,280,,,,,,,
Al0.75CoCrFeNi,FCC + BCC,1,1,0,0,0,,NA,https://doi.org/10.1016/j.dib.2018.11.111,388,,,,,,,
Al0.875CoCrFeNi,FCC + BCC,1,1,0,0,0,,NA,https://doi.org/10.1016/j.dib.2018.11.111,361,,,,,,,
Al0.875CoCrFeNi,BCC,0,1,0,0,0,,NA,https://doi.org/10.1016/j.dib.2018.11.111,538,,,,,,,
Al0.8CoCrCuFeNi,FCC + BCC,1,1,0,0,0,,NA,https://doi.org/10.1016/j.dib.2018.11.111,270,,,,,,,
Al0.8CoCrCuFeNi,FCC,1,0,0,0,0,,NA,https://doi.org/10.1016/j.dib.2018.11.111,270,,,,,,,
Al1.25CoCrFeNi,BCC,0,1,0,0,0,,NA,https://doi.org/10.1016/j.dib.2018.11.111,487,,,,,,,
Al1.25CoCrFeNi,BCC,0,1,0,0,0,,NA,https://doi.org/10.1016/j.dib.2018.11.111,499,,,,,,,
Al1.5CoCrFeNi,BCC,0,1,0,0,0,,NA,https://doi.org/10.1016/j.dib.2018.11.111,402,,,,,,,
Al1.5CoCrFeNi,BCC,0,1,0,0,0,,NA,https://doi.org/10.1016/j.dib.2018.11.111,484,,,,,,,
Al1.5CoCrFeNi,BCC,0,1,0,0,0,,NA,https://doi.org/10.1016/j.dib.2018.11.111,517,,,,,,,
Al2CoCrFeNi,BCC,0,1,0,0,0,,NA,https://doi.org/10.1016/j.dib.2018.11.111,432,,,,,,,
Al2CoCrFeNi,BCC,0,1,0,0,0,,NA,https://doi.org/10.1016/j.dib.2018.11.111,509,,,,,,,
Al2CoCrFeNi,BCC,0,1,0,0,0,,NA,https://doi.org/10.1016/j.dib.2018.11.111,512,,,,,,,
AlCoCrCuFeNi,FCC + BCC,1,1,0,0,0,,NA,https://doi.org/10.1016/j.dib.2018.11.111,406,,,,950,,,
AlCoCrCuFeNi,FCC + BCC,1,1,0,0,0,,NA,https://doi.org/10.1016/j.dib.2018.11.111,472,,,,,,,
AlCoCrCuFeNi,FCC + BCC,1,1,0,0,0,,NA,https://doi.org/10.1016/j.dib.2018.11.111,,,,,1303,24,,
AlCoCrFeMo0.5Ni,BCC + Im,0,1,1,0,0,,NA,https://doi.org/10.1016/j.dib.2018.11.111,715,,,,,,,
AlCoCrFeMo0.5Ni,BCC + Im,0,1,1,0,0,,NA,https://doi.org/10.1016/j.dib.2018.11.111,730,,,,,,,
AlCoCrFeMo0.5Ni,BCC + Im,0,1,1,0,0,,NA,https://doi.org/10.1016/j.dib.2018.11.111,796,,,,,,,
AlCoCrFeMo0.5Ni,BCC + Im,0,1,1,0,0,,NA,https://doi.org/10.1016/j.dib.2018.11.111,,,,,2757,3,,
(CuMnNi)75Zn25,FCC,1,0,0,0,0,,NA,https://doi.org/10.1016/j.dib.2018.11.111,147,,,,215,60,,
(CuMnNi)80Zn20,FCC,1,0,0,0,0,,NA,https://doi.org/10.1016/j.dib.2018.11.111,109,,,,140,65,,
(CuMnNi)90Al10,FCC + Im,1,0,1,0,0,,NA,https://doi.org/10.1016/j.dib.2018.11.111,241,,,,515,40,,
(CuMnNi)90Sn10,FCC + Im,1,0,1,0,0,,NA,https://doi.org/10.1016/j.dib.2018.11.111,318,,,,630,20,,
(CuMnNi)95Al5,FCC,1,0,0,0,0,,NA,https://doi.org/10.1016/j.dib.2018.11.111,166,,,,330,45,,
(CuMnNi)95Sn5,FCC + Im,1,0,1,0,0,,NA,https://doi.org/10.1016/j.dib.2018.11.111,205,,,,380,63,,
(FeCrNiCo)Al0.75Cu0.25 +10vol%TiC ,,NA,NA,NA,NA,NA,,NA,missing ref,,,,,2972,31.8,y,
0 wt.% TiZrNbTa/Ti ,BCC,0,1,0,0,0,,NA,https://doi.org/10.1016/j.msea.2022.143488 ,,,,,586,,y,
10 wt.% TiZrNbTa/Ti,BCC,0,1,0,0,0,,NA,https://doi.org/10.1016/j.msea.2022.143488 ,,,,,798,34.4,y,
20 wt.% TiZrNbTa/Ti,BCC,0,1,0,0,0,,NA,https://doi.org/10.1016/j.msea.2022.143488 ,,,,,1007,16.1,y,
30 wt.% TiZrNbTa/Ti,BCC,0,1,0,0,0,,NA,https://doi.org/10.1016/j.msea.2022.143488 ,,,,,1123,5.8,y,
40 wt.% TiZrNbTa/Ti,BCC,0,1,0,0,0,,NA,https://doi.org/10.1016/j.msea.2022.143488 ,,,,,1275,5.5,y,
50 wt.% TiZrNbTa/Ti,BCC,0,1,0,0,0,,NA,https://doi.org/10.1016/j.msea.2022.143488 ,,,,,1345,21.7,y,
60 wt.% TiZrNbTa/Ti,BCC,0,1,0,0,0,,NA,https://doi.org/10.1016/j.msea.2022.143488 ,,,,,1426,22.3,y,
70 wt.% TiZrNbTa/Ti,BCC,0,1,0,0,0,,NA,https://doi.org/10.1016/j.msea.2022.143488 ,,,,,1614,13,y,
80 wt.% TiZrNbTa/Ti,BCC,0,1,0,0,0,,NA,https://doi.org/10.1016/j.msea.2022.143488 ,,,,,1835,5.8,y,
90 wt.% TiZrNbTa/Ti ,BCC,0,1,0,0,0,,NA,https://doi.org/10.1016/j.msea.2022.143488 ,,,,,1849,2.1,y,
Al0.10CoCrFeMnNi,FCC,1,0,0,0,0,,NA,https://doi.org/10.1016/j.dib.2018.11.111,180,,,,,,,
Al0.20CoCrFeMnNi,FCC,1,0,0,0,0,,NA,https://doi.org/10.1016/j.dib.2018.11.111,171,220,,56,,,,
Al0.25CoCrCu0.75FeNiTi0.5,FCC,1,0,0,0,0,,NA,https://doi.org/10.1016/j.dib.2018.11.111,,,,,750,39,,
AlCoCrFeNi,BCC,0,1,0,0,0,,NA,https://doi.org/10.1016/j.dib.2018.11.111,395,,,,,,,
AlCoCrFeNi,FCC + BCC,1,1,0,0,0,,NA,https://doi.org/10.1016/j.dib.2018.11.111,433,,,,,,,
Al0.25CoFeNi,FCC,1,0,0,0,0,,NA,https://doi.org/10.1016/j.dib.2018.11.111,138,,,,158,,,
AlCoCrFeNi,BCC,0,1,0,0,0,,NA,https://doi.org/10.1016/j.dib.2018.11.111,484,,,,,,,
AlCoCrFeNi,BCC,0,1,0,0,0,,NA,https://doi.org/10.1016/j.dib.2018.11.111,520,,,,1373,25,,
AlCoCrFeNi,BCC,0,1,0,0,0,,NA,https://doi.org/10.1016/j.dib.2018.11.111,,,,,1051,,,
AlCoCrFeNi,BCC,0,1,0,0,0,,NA,https://doi.org/10.1016/j.dib.2018.11.111,,,,,1051,,,
AlCoCrFeNi,BCC,0,1,0,0,0,,NA,https://doi.org/10.1016/j.dib.2018.11.111,,,,,1110,,,
AlCoCrFeNi,BCC,0,1,0,0,0,,NA,https://doi.org/10.1016/j.dib.2018.11.111,,,,,1138,11,,
AlCoCrFeNi,BCC,0,1,0,0,0,,NA,https://doi.org/10.1016/j.dib.2018.11.111,,,,,1138,,,
AlCoCrFeNi,BCC,0,1,0,0,0,,NA,https://doi.org/10.1016/j.dib.2018.11.111,,,,,1251,33,,
AlCoCrFeNiSi,BCC,0,1,0,0,0,,NA,https://doi.org/10.1016/j.dib.2018.11.111,,,,,1110,,,
Al0.25MoNbTiV,BCC,0,1,0,0,0,,NA,https://doi.org/10.1016/j.dib.2018.11.111,460,,,,1250,13,,
Al0.25NbTaTiV,BCC,0,1,0,0,0,,NA,https://doi.org/10.1016/j.dib.2018.11.111,,,,,1330,,,
Al0.2Co1.5CrFeNi1.5Ti,FCC + Im,1,0,1,0,0,,NA,https://doi.org/10.1016/j.dib.2018.11.111,717,,,,,,,
Al0.2Co1.5CrFeNi1.5Ti0.5,FCC,1,0,0,0,0,,NA,https://doi.org/10.1016/j.dib.2018.11.111,487,,,,,,,
AlCoCrFeNiSi,BCC + Im,0,1,1,0,0,,NA,https://doi.org/10.1016/j.dib.2018.11.111,,,,,2411,1,,
AlCoCrFeNiTi,BCC,0,1,0,0,0,,NA,https://doi.org/10.1016/j.dib.2018.11.111,,,,,1860,9,,
Al0.38CoCrFeMnNi,FCC,1,0,0,0,0,,NA,https://doi.org/10.1016/j.dib.2018.11.111,182,244,,45,,,,
Al0.3CoCrCuFe,FCC,1,0,0,0,0,,NA,https://doi.org/10.1016/j.dib.2018.11.111,180,,,,,,,
Al0.3CoCrCuFeNi,FCC,1,0,0,0,0,,NA,https://doi.org/10.1016/j.dib.2018.11.111,180,,,,,,,
AlCoCrFeNiTi,BCC + Im,0,1,1,0,0,,NA,https://doi.org/10.1016/j.dib.2018.11.111,,,,,,6,,
AlCoCrFeNiTi0.5,FCC,1,0,0,0,0,,NA,https://doi.org/10.1016/j.dib.2018.11.111,178,,,,2040,24,,
AlCoCrFeNiTi0.5,BCC,0,1,0,0,0,,NA,https://doi.org/10.1016/j.dib.2018.11.111,178,,,,2260,23,,
AlCr0.5NbTiV,BCC,0,1,0,0,0,,NA,https://doi.org/10.1016/j.dib.2018.11.111,,,,,1300,1,,
AlCr1.5NbTiV,FCC + Im,1,0,1,0,0,,NA,https://doi.org/10.1016/j.dib.2018.11.111,,,,,1700,1,,
AlCrCuFeNi,FCC + BCC,1,1,0,0,0,,NA,https://doi.org/10.1016/j.dib.2018.11.111,342,,,,,,,
AlCrCuFeNi,FCC + BCC,1,1,0,0,0,,NA,https://doi.org/10.1016/j.dib.2018.11.111,495,,,,,,,
AlCrFeNiMo0.5,BCC,0,1,0,0,0,,NA,https://doi.org/10.1016/j.dib.2018.11.111,622,,,,1749,13,,
AlCrFeNiMo0.5,BCC + Im,0,1,1,0,0,,NA,https://doi.org/10.1016/j.dib.2018.11.111,623.7,,,,1914.1,27.9,,
AlCrNbTiV,BCC + Im,0,1,1,0,0,,NA,https://doi.org/10.1016/j.dib.2018.11.111,,,,,1550,1,,
AlNbTiV,BCC,0,1,0,0,0,,NA,https://doi.org/10.1016/j.dib.2018.11.111,448,,,,1020,5,,
AlNbTiV,BCC,0,1,0,0,0,,NA,https://doi.org/10.1016/j.dib.2018.11.111,,,,,1000,5,,
CoCrCuFeNi,FCC,1,0,0,0,0,,NA,https://doi.org/10.1016/j.dib.2018.11.111,132,,,,230,,,
CoCrCuFeNi,FCC,1,0,0,0,0,,NA,https://doi.org/10.1016/j.dib.2018.11.111,286,,,,230,51,,
CoCrCuFeNi,FCC,1,0,0,0,0,,NA,https://doi.org/10.1016/j.dib.2018.11.111,286,,,,,,,
CoCrCuFeNiTi0.5,FCC,1,0,0,0,0,,NA,https://doi.org/10.1016/j.dib.2018.11.111,,,,,700,22,,
CoCrCuFeNiTi0.5,FCC,1,0,0,0,0,,NA,https://doi.org/10.1016/j.dib.2018.11.111,,,,,700,29,,
CoCrFeMnNi,FCC,1,0,0,0,0,,NA,https://doi.org/10.1016/j.dib.2018.11.111,144,,,,230,75,,
CoCrFeMnNi,FCC,1,0,0,0,0,,NA,https://doi.org/10.1016/j.dib.2018.11.111,176,208,,62,,,,
CoCrFeMnNi,FCC+BCC,1,1,0,0,0,,NA,dx.doi.org/10.1016/j.intermet.2016.09.003,,245,530,49.1,,,,
CoCrFeMnNiV0.25,FCC,1,0,0,0,0,,NA,https://doi.org/10.1016/j.dib.2018.11.111,151,,,,200,75,,
CoCrFeMnNiV0.5,FCC,1,0,0,0,0,,NA,https://doi.org/10.1016/j.dib.2018.11.111,186,,,,620,75,,
CoCrFeMnNiV0.75,FCC + Im,1,0,1,0,0,,NA,https://doi.org/10.1016/j.dib.2018.11.111,342,,,,740,8,,
Al0.3CoCrFeNiSi,FCC + BCC,1,1,0,0,0,,NA,https://doi.org/10.1016/j.msea.2022.142983 ,,167,450,88,,,,
Al0.3CoCrFeNiSi0.1,FCC + BCC,1,1,0,0,0,,NA,https://doi.org/10.1016/j.msea.2022.142983 ,,217,489,98,,,,
Al0.3CoCrFeNiSi0.2,FCC + BCC,1,1,0,0,0,,NA,https://doi.org/10.1016/j.msea.2022.142983 ,,258,591,86,,,,
Al0.3CoCrFeNiSi0.3,FCC + BCC,1,1,0,0,0,,NA,https://doi.org/10.1016/j.msea.2022.142983 ,,428,717,58,,,,
Al0.3CoCrFeNiSi0.4,FCC + BCC,1,1,0,0,0,,NA,https://doi.org/10.1016/j.msea.2022.142983 ,,625,774,18,,,,
Al0.3CoCrFeNiSi0.5,FCC + BCC,1,1,0,0,0,,NA,https://doi.org/10.1016/j.msea.2022.142983 ,,713,748,6,,,,
Al0.3CrFe1.5MnNi0.5,FCC + BCC,1,1,0,0,0,,NA,https://doi.org/10.1016/j.dib.2018.11.111,297,,,,,,,
Al0.3HfNbTaTiZr,BCC,0,1,0,0,0,,NA,https://doi.org/10.1016/j.dib.2018.11.111,353,,,,1188,50,,
Al0.3NbTa0.8Ti1.4V0.2Zr1.3,BCC,0,1,0,0,0,,NA,https://doi.org/10.1016/j.dib.2018.11.111,500,,,,1965,5,,
Al0.3NbTaTi1.4Zr1.3,BCC,0,1,0,0,0,,NA,https://doi.org/10.1016/j.dib.2018.11.111,490,,,,1965,5,,
Al0.43CoCrFeMnNi,FCC + BCC,1,1,0,0,0,,NA,https://doi.org/10.1016/j.dib.2018.11.111,183,285,,35,,,,
Al0.49CoCrFeMnNi,FCC + BCC,1,1,0,0,0,,NA,https://doi.org/10.1016/j.dib.2018.11.111,220,331,,29,,,,
Al0.4Hf0.6NbTaTiZr,BCC,0,1,0,0,0,,NA,https://doi.org/10.1016/j.dib.2018.11.111,500,,,,1841,10,,
Al0.56CoCrFeMnNi,FCC + BCC,1,1,0,0,0,,NA,https://doi.org/10.1016/j.dib.2018.11.111,278,526,,16,,,,
Al0.5B0.2CoCrCuFeNi,,NA,NA,NA,NA,NA,,NA,https://doi.org/10.1016/j.dib.2018.11.111,415,,,,,,,
Al0.5B0.6CoCrCuFeNi,,NA,NA,NA,NA,NA,,NA,https://doi.org/10.1016/j.dib.2018.11.111,505,,,,,,,
Al0.5BCoCrCuFeNi,,NA,NA,NA,NA,NA,,NA,https://doi.org/10.1016/j.dib.2018.11.111,736,,,,,,,
Al0.5CoCrCu0.5FeNiTi0.5,FCC + BCC,1,1,0,0,0,,NA,https://doi.org/10.1016/j.dib.2018.11.111,,,,,1580,17,,
Al0.5CoCrCuFe,FCC,1,0,0,0,0,,NA,https://doi.org/10.1016/j.dib.2018.11.111,207,,,,,,,
CoCrFeNi,FCC,1,0,0,0,0,,NA,https://doi.org/10.1016/j.intermet.2021.107167,110,209,590,60,,,,
CoCrFeNi,FCC,1,0,0,0,0,,NA,https://doi.org/10.1016/j.dib.2018.11.111,113,,,,,,,
CoCrFeNi,FCC,1,0,0,0,0,,NA,https://doi.org/10.1016/j.dib.2018.11.111,116,,,,,,,
CoCrFeNi,FCC,1,0,0,0,0,,NA,https://doi.org/10.1016/j.dib.2018.11.111,,148,413,48,,,,
Al0.5CoCrCuFeNiTi,FCC + BCC + Im,1,1,1,0,0,,NA,https://doi.org/10.1016/j.dib.2018.11.111,636,,,,,,,
Al0.5CoCrCuFeNiTi0.2,FCC,1,0,0,0,0,,NA,https://doi.org/10.1016/j.dib.2018.11.111,272,,,,,,,
Al0.5CoCrCuFeNiTi0.4,FCC,1,0,0,0,0,,NA,https://doi.org/10.1016/j.dib.2018.11.111,321,,,,,,,
Al0.5CoCrCuFeNiTi0.6,FCC + BCC,1,1,0,0,0,,NA,https://doi.org/10.1016/j.dib.2018.11.111,458,,,,,,,
Al0.5CoCrCuFeNiTi0.8,FCC + BCC,1,1,0,0,0,,NA,https://doi.org/10.1016/j.dib.2018.11.111,590,,,,,,,
Al0.5CoCrCuFeNiTi1.2,FCC + BCC + Im,1,1,1,0,0,,NA,https://doi.org/10.1016/j.dib.2018.11.111,646,,,,,,,
Al0.5CoCrCuFeNiTi1.4,FCC + BCC + Im,1,1,1,0,0,,NA,https://doi.org/10.1016/j.dib.2018.11.111,664,,,,,,,
Al0.5CoCrCuFeNiTi1.6,FCC + BCC + Im,1,1,1,0,0,,NA,https://doi.org/10.1016/j.dib.2018.11.111,657,,,,,,,
Al0.5CoCrCuFeNiTi1.8,FCC + BCC + Im,1,1,1,0,0,,NA,https://doi.org/10.1016/j.dib.2018.11.111,667,,,,,,,
Al0.5CoCrCuFeNiTi2,FCC + BCC + Im,1,1,1,0,0,,NA,https://doi.org/10.1016/j.dib.2018.11.111,696,,,,,,,
Al0.5CoCrCuFeNiV0.2,FCC,1,0,0,0,0,,NA,https://doi.org/10.1016/j.dib.2018.11.111,204,,,,,,,
Al0.5CoCrCuFeNiV0.4,FCC + BCC,1,1,0,0,0,,NA,https://doi.org/10.1016/j.dib.2018.11.111,231,,,,,,,
Al0.5CoCrCuFeNiV0.6,FCC + BCC + Im,1,1,1,0,0,,NA,https://doi.org/10.1016/j.dib.2018.11.111,328,,,,,,,
Al0.5CoCrCuFeNiV0.8,FCC + BCC + Im,1,1,1,0,0,,NA,https://doi.org/10.1016/j.dib.2018.11.111,447,,,,,,,
Al0.5CoCrCuFeNiV1.0,FCC + BCC + Im,1,1,1,0,0,,NA,https://doi.org/10.1016/j.dib.2018.11.111,639,,,,,,,
Al0.5CoCrCuFeNiV1.2,BCC,0,1,0,0,0,,NA,https://doi.org/10.1016/j.dib.2018.11.111,579,,,,,,,
Al0.5CoCrCuFeNiV1.4,BCC,0,1,0,0,0,,NA,https://doi.org/10.1016/j.dib.2018.11.111,577,,,,,,,
Al0.5CoCrCuFeNiV1.6,BCC,0,1,0,0,0,,NA,https://doi.org/10.1016/j.dib.2018.11.111,594,,,,,,,
Al0.5CoCrCuFeNiV1.8,BCC,0,1,0,0,0,,NA,https://doi.org/10.1016/j.dib.2018.11.111,597,,,,,,,
Al0.5CoCrCuFeNiV2.0,BCC,0,1,0,0,0,,NA,https://doi.org/10.1016/j.dib.2018.11.111,587,,,,,,,
CoCrFeNi,FCC,1,0,0,0,0,,NA,https://doi.org/10.1016/j.msea.2021.142153,,160,368,65,,,,
CoCrFeNi,FCC,1,0,0,0,0,,NA,https://doi.org/10.1016/j.dib.2018.11.111,,274,708,39,,,,
Al0.5CoCrFeMo0.5Ni,FCC + Im,1,0,1,0,0,,NA,https://doi.org/10.1016/j.dib.2018.11.111,425,,,,,,,
CoCrFeNiMn,SP-FCC(FCC),1,0,0,0,0,,NA,https://doi.org/10.1016/j.jmst.2021.01.054 ,175.7,,495.9,,,,,
CoCrFeNiNb,MP-IM(FCC+C14),1,0,1,0,0,,NA,https://doi.org/10.1016/j.jmst.2021.01.054 ,615.2,,1293.1,,,,,
CoCrFeNiNb,fcc,1,0,0,0,0,,NA,http://dx.doi.org/10.1016/j.intermet.2015.01.004,,147,413,49,,,,
CoCrFeNiTi,MP-IM,0,0,1,0,0,,NA,https://doi.org/10.1016/j.jmst.2021.01.054 ,592.6,,655,,,,,
CoCrFeNiTi,FCC,1,0,0,0,0,,NA,https://doi.org/10.1016/j.dib.2018.11.111,,,,,,9,,
CoCrFeNiV,MP-IM(FCC + σ),1,0,1,0,1,,NA,https://doi.org/10.1016/j.jmst.2021.01.054 ,377.5,,424.1,,,,,
CoFeNi,FCC,1,0,0,0,0,,NA,https://doi.org/10.1016/j.dib.2018.11.111,125,,,,204,,,
CoFeNi,FCC,1,0,0,0,0,,NA,https://doi.org/10.1016/j.dib.2018.11.111,125,,,,209,,,
CoFeNi,FCC,1,0,0,0,0,,NA,https://doi.org/10.1016/j.dib.2018.11.111,,211,513,31,,,,
CoFeNiV,FCC,1,0,0,0,0,,NA,https://doi.org/10.1016/j.dib.2018.11.111,238,,,,,,,
CrNbTiVZr,BCC + Im,0,1,1,0,0,,NA,https://doi.org/10.1016/j.dib.2018.11.111,482,,,,1298,3,,
HfMoNbTaTiZr,BCC,0,1,0,0,0,,NA,https://doi.org/10.1016/j.dib.2018.11.111,505,,,,1512,12,,
HfMoNbTaTiZr,BCC,0,1,0,0,0,,NA,https://doi.org/10.1016/j.dib.2018.11.111,505,,,,1512,12,,
HfNbTaTiZr,BCC,0,1,0,0,0,,NA,https://doi.org/10.1016/j.dib.2018.11.111,295,,,,1073,50,,
HfNbTaTiZr,BCC,0,1,0,0,0,,NA,https://doi.org/10.1016/j.dib.2018.11.111,335,,,,1015,50,,
HfNbTaTiZr,BCC,0,1,0,0,0,,NA,https://doi.org/10.1016/j.dib.2018.11.111,390,,,,929,50,,
NbMoTaW ,FCC,1,0,0,0,0,,NA,https://doi.org/10.1016/j.surfcoat.2021.128005 ,4500,,,,,,,
Al0.5CoCrFeNiTi,BCC + Im,0,1,1,0,0,,NA,https://doi.org/10.1016/j.dib.2018.11.111,,,,,,10,,
Al0.5CoFeNi,FCC + BCC,1,1,0,0,0,,NA,https://doi.org/10.1016/j.dib.2018.11.111,212,,,,346,,,
Al0.5CrFe1.5MnNi0.5,BCC,0,1,0,0,0,,NA,https://doi.org/10.1016/j.dib.2018.11.111,396,,,,,,,
NbMoTaW ,FCC,1,0,0,0,0,,NA,https://doi.org/10.1016/j.surfcoat.2021.128005 ,16000,,,,,,,
NbMoTaWV ,FCC,1,0,0,0,0,,NA,https://doi.org/10.1016/j.surfcoat.2021.128005 ,5300,,,,,,,
NbTiVZr,BCC,0,1,0,0,0,,NA,https://doi.org/10.1016/j.dib.2018.11.111,335,,,,1105,50,,
NbTiVZr,BCC,0,1,0,0,0,,NA,https://doi.org/10.1016/j.dib.2018.11.111,,,,,1104,50,,
